Repository: ECSIM/dbfc-dataset

# Single DBFC Dataset

## Overview

This dataset includes Direct Borohydride Fuel Cell (DBFC) impedance and polarization test in anode with Pd/C, Pt/C and Pd decorated Ni–Co/rGO catalysts. In fact, different concentration of Sodium Borohydride (SBH), applied voltages and various anode catalysts loading with explanation of experimental details of electrochemical analysis are considered in data. Voltage, power density and resistance of DBFC change as a function of weight percent of SBH (%), applied voltage and amount of anode catalyst loading that are evaluated by polarization and impedance curves with using appropriate equivalent circuit of fuel cell. Can be stated that interpretation of electrochemical behavior changes by the data of related cell is inevitable, which can be useful in simulation, power source investigation and depth analysis in DB fuel cell researches.

## Tests


1. [Pd-Decorated-Ni-Co/rGO Catalyst](https://github.com/ECSIM/dbfc-dataset/tree/master/Pd-Decorated-Ni-Co_rGO%20Catalyst)
2. [Pd-C Catalyst](https://github.com/ECSIM/dbfc-dataset/tree/master/Pd-C%20Catalyst)
3. [Pt-C Catalyst](https://github.com/ECSIM/dbfc-dataset/tree/master/Pt-C%20Catalyst)

## Notebooks

We have provided some **Jupyter Notebooks** to visualize the data, visit [here](https://github.com/ECSIM/dbfc-dataset/tree/master/Notebooks)

## Cite

If you use this dataset in your research, we would appreciate citations to the following paper :

<pre>
S. Hamidi, S. Sabouri, S. Haghighi, K. Askari, Experimental Dataset of Electrochemical Efficiency of a Direct Borohydride Fuel Cell (DBFC) with Pd/C, Pt/C and Pd Decorated Ni–Co/rGO Anode Catalysts, ChemRxiv, (2020). doi: 10.26434/chemrxiv.12174438.
</pre>
<pre>

@article{Hamidi2020,
  doi = {10.26434/chemrxiv.12174438},
  url = {https://doi.org/10.26434/chemrxiv.12174438},
  year = {2020},
  month = apr,
  publisher = {American Chemical Society ({ACS})},
  author = {Sarmin Hamidi and Sadra Sabouri and Sepand Haghighi and Kasra Askari},
  title = {Experimental Dataset of Electrochemical Efficiency of a Direct Borohydride Fuel Cell ({DBFC}) with Pd/C,  Pt/C and Pd Decorated Ni{\textendash}Co/{rGO} Anode Catalysts}
}


</pre>

## Donate to our project
								
If you do like our project and we hope that you do, can you please support us? Our project is not and is never going to be working for profit. We need the money just so we can continue doing what we do ;-) .

# Pd/C Catalyst in DBFC

## Conditions

### ELECTRODES STRUCTURE:
Anode catalyst: Pd/C (4.4, 8.8, 13.4, 17.7 mg/cm2)
Anode support: Nickel foam
Cathode catalyst: HypermecTM  K14 (5 mg/cm2)
Cathode support: Carbon cloth
Surface area: 4.5 cm2

### ELECTROLYTE CONDITION:
2M KOH + different concentration of Sodium Borohydride (SBH) (1,3,5,8 wt% SBH)

### OPERATION CONDITION:
1) Room temperature
2) Run polarization study in different Sodium Borohydride concentration (1, 3, 5, 8 wt% SBH) 
3) Run electrochemical impedance spectroscopy study at operating DC voltages of 0.3V, 0.5V, 0.7V

## Files

### 1- Impedance : Various Pd/C Loading and SBH%


```
Column 1: Zreal (ohm.cm2)

Column 2: Zimaginary (ohm.cm2)

Column 3: Applied voltage (V)

Column 4: Weight percent of SBH (%)

Column 5: Pd/C anode catalyst loading (mg/cm2)
```			
	

1. [Data File](1.csv)		

2. [Names File](1.names)

### 2- Impedance : Various Pd/C Loading and SBH% with O2


```
Column 1: Zreal (ohm.cm2)

Column 2: Zimaginary (ohm.cm2)

Column 3: Applied voltage (V)

Column 4: Weight percent of SBH (%)

Column 5: Pd/C anode catalyst loading (mg/cm2)
```			
	

1. [Data File](2.csv)		

2. [Names File](2.names)

### 3- Polarization : Various Pd/C Loading and SBH% 


```
Column 1: Current density (mA/cm2)

Column 2: Voltage (V)

Column 3: Power density (mW/cm2)

Column 4: Weight percent of SBH (%) 

Column 5: Pd/C anode catalyst loading (mg/cm2)
```			
	

1. [Data File](3.csv)		

2. [Names File](3.names)

### 4- Polarization : Various Pd/C Loading and SBH% with Air


```
Column 1: Current density (mA/cm2)

Column 2: Voltage (V)

Column 3: Power density (mW/cm2)

Column 4: Weight percent of SBH (%) 

Column 5: Pd/C anode catalyst loading (mg/cm2)
```			
	

1. [Data File](4.csv)		

2. [Names File](4.names)

### 5- Polarization : Various Pd/C Loading and SBH% with O2  


```
Column 1: Current density (mA/cm2)

Column 2: Voltage (V)

Column 3: Power density (mW/cm2)

Column 4: Weight percent of SBH (%) 

Column 5: Pd/C anode catalyst loading (mg/cm2)
```			
	

1. [Data File](5.csv)		

2. [Names File](5.names)

File: Pd-C Catalyst/1.csv (part 1 of 2)
z_real,z_img,applied_voltage,sbh_weight_percent,catalyst_loading
0.09174,0.00461,0.3,1,4.4
0.09681,-0.0074,0.3,1,4.4
0.10404,-0.00799,0.3,1,4.4
0.10801,-0.00555,0.3,1,4.4
0.10998,-0.0024,0.3,1,4.4
0.111,2.30E-04,0.3,1,4.4
0.11164,0.00232,0.3,1,4.4
0.11242,0.00389,0.3,1,4.4
0.11303,0.00518,0.3,1,4.4
0.11418,0.00638,0.3,1,4.4
0.11512,0.00748,0.3,1,4.4
0.1163,0.00854,0.3,1,4.4
0.11771,0.00959,0.3,1,4.4
0.11912,0.01051,0.3,1,4.4
0.12048,0.01162,0.3,1,4.4
0.12241,0.01257,0.3,1,4.4
0.12427,0.01341,0.3,1,4.4
0.12685,0.01434,0.3,1,4.4
0.12893,0.01551,0.3,1,4.4
0.1318,0.01608,0.3,1,4.4
0.13358,0.01669,0.3,1,4.4
0.13604,0.01803,0.3,1,4.4
0.13862,0.01858,0.3,1,4.4
0.14135,0.01954,0.3,1,4.4
0.14294,0.02014,0.3,1,4.4
0.14581,0.02155,0.3,1,4.4
0.14868,0.02338,0.3,1,4.4
0.15221,0.02492,0.3,1,4.4
0.15479,0.02818,0.3,1,4.4
0.1588,0.03008,0.3,1,4.4
0.16366,0.03302,0.3,1,4.4
0.16771,0.03689,0.3,1,4.4
0.17281,0.04003,0.3,1,4.4
0.1759,0.04626,0.3,1,4.4
0.18381,0.0486,0.3,1,4.4
0.19443,0.05557,0.3,1,4.4
0.20704,0.06087,0.3,1,4.4
0.21445,0.06802,0.3,1,4.4
0.22433,0.0756,0.3,1,4.4
0.23199,0.08459,0.3,1,4.4
0.25413,0.09304,0.3,1,4.4
0.25906,0.10215,0.3,1,4.4
0.28588,0.11282,0.3,1,4.4
0.29654,0.13192,0.3,1,4.4
0.35298,0.1405,0.3,1,4.4
0.36173,0.14916,0.3,1,4.4
0.36805,0.17487,0.3,1,4.4
0.43481,0.17475,0.3,1,4.4
0.46904,0.17552,0.3,1,4.4
0.49031,0.16948,0.3,1,4.4
0.53388,0.14355,0.3,1,4.4
0.5313,0.107,0.3,1,4.4
0.54087,0.09407,0.3,1,4.4
0.57837,0.11556,0.3,1,4.4
0.59041,0.07812,0.3,1,4.4
0.61927,0.07389,0.3,1,4.4
0.06865,0.01271,0.5,1,4.4
0.05995,0.02606,0.5,1,4.4
0.06001,0.02586,0.5,1,4.4
0.05976,0.02594,0.5,1,4.4
0.06011,0.02551,0.5,1,4.4
0.06063,0.02582,0.5,1,4.4
0.06,0.02509,0.5,1,4.4
0.05983,0.02466,0.5,1,4.4
0.06041,0.02605,0.5,1,4.4
0.06014,0.02567,0.5,1,4.4
0.06026,0.02501,0.5,1,4.4
0.07584,-0.00962,0.5,1,4.4
0.09614,-0.01414,0.5,1,4.4
0.10169,-0.00926,0.5,1,4.4
0.06994,-0.00617,0.5,1,4.4
0.09047,-0.00862,0.5,1,4.4
0.10873,0.00293,0.5,1,4.4
0.11131,0.00494,0.5,1,4.4
0.1049,0.01628,0.5,1,4.4
0.10493,-0.00487,0.5,1,4.4
0.11209,0.00907,0.5,1,4.4
0.09109,-0.00434,0.5,1,4.4
0.1177,0.0107,0.5,1,4.4
0.11718,0.01008,0.5,1,4.4
0.11524,-0.01048,0.5,1,4.4
0.12344,0.01371,0.5,1,4.4
0.12534,0.01353,0.5,1,4.4
0.12513,0.01458,0.5,1,4.4
0.13033,0.01642,0.5,1,4.4
0.13066,0.01939,0.5,1,4.4
0.13305,0.02048,0.5,1,4.4
0.13818,0.02243,0.5,1,4.4
0.14009,0.02295,0.5,1,4.4
0.14266,0.02532,0.5,1,4.4
0.14627,0.02871,0.5,1,4.4
0.14998,0.02905,0.5,1,4.4
0.15383,0.03132,0.5,1,4.4
0.15696,0.03524,0.5,1,4.4
0.16064,0.03843,0.5,1,4.4
0.16833,0.04435,0.5,1,4.4
0.17431,0.04963,0.5,1,4.4
0.17927,0.05375,0.5,1,4.4
0.188,0.06136,0.5,1,4.4
0.19748,0.06995,0.5,1,4.4
0.21314,0.07388,0.5,1,4.4
0.22313,0.08528,0.5,1,4.4
0.23827,0.09167,0.5,1,4.4
0.25425,0.10482,0.5,1,4.4
0.26855,0.11546,0.5,1,4.4
0.28321,0.12829,0.5,1,4.4
0.30067,0.1389,0.5,1,4.4
0.32258,0.15707,0.5,1,4.4
0.33501,0.18884,0.5,1,4.4
0.36972,0.2153,0.5,1,4.4
0.38903,0.24154,0.5,1,4.4
0.4422,0.26066,0.5,1,4.4
0.48833,0.30849,0.5,1,4.4
0.5641,0.33172,0.5,1,4.4
0.58657,0.37076,0.5,1,4.4
0.72566,0.37901,0.5,1,4.4
0.76698,0.42612,0.5,1,4.4
0.83812,0.41042,0.5,1,4.4
0.90371,0.40031,0.5,1,4.4
1.0177,0.35285,0.5,1,4.4
1.0781,0.29126,0.5,1,4.4
1.0971,0.27898,0.5,1,4.4
1.1265,0.24575,0.5,1,4.4
1.1241,0.15585,0.5,1,4.4
0.00456,0.05581,0.7,1,4.4
0.00448,0.05282,0.7,1,4.4
0.00659,0.05558,0.7,1,4.4
0.00573,0.05202,0.7,1,4.4
0.00466,0.05316,0.7,1,4.4
0.00632,0.05684,0.7,1,4.4
0.00343,0.05326,0.7,1,4.4
0.00988,0.05563,0.7,1,4.4
0.00937,0.05171,0.7,1,4.4
0.00758,0.05281,0.7,1,4.4
0.00876,0.04995,0.7,1,4.4
0.04212,-0.01402,0.7,1,4.4
0.07231,-0.02514,0.7,1,4.4
0.05478,0.02739,0.7,1,4.4
0.05003,-0.03037,0.7,1,4.4
0.05595,-0.00494,0.7,1,4.4
0.05343,0.01257,0.7,1,4.4
0.04755,0.02607,0.7,1,4.4
0.07656,-0.00306,0.7,1,4.4
0.07379,0.01013,0.7,1,4.4
0.07155,0.0219,0.7,1,4.4
0.04821,-0.01985,0.7,1,4.4
0.05064,-0.01447,0.7,1,4.4
0.10263,-0.01996,0.7,1,4.4
0.10449,-0.01451,0.7,1,4.4
0.10577,-0.00881,0.7,1,4.4
0.10363,0,0.7,1,4.4
0.10363,0,0.7,1,4.4
0.11936,0.00746,0.7,1,4.4
0.11451,0.01388,0.7,1,4.4
0.11697,0.01828,0.7,1,4.4
0.11277,0.02819,0.7,1,4.4
0.10716,0.03684,0.7,1,4.4
0.10519,0.04411,0.7,1,4.4
0.09509,0.05215,0.7,1,4.4
0.08674,0.06281,0.7,1,4.4
0.11021,0.02993,0.7,1,4.4
0.10331,0.04316,0.7,1,4.4
0.13407,0.02681,0.7,1,4.4
0.12661,0.03617,0.7,1,4.4
0.1218,0.04962,0.7,1,4.4
0.15798,0.04056,0.7,1,4.4
0.15427,0.05213,0.7,1,4.4
0.20263,0.09352,0.7,1,4.4
0.19986,0.10363,0.7,1,4.4
0.23698,0.10069,0.7,1,4.4
0.2353,0.1064,0.7,1,4.4
0.2755,0.11453,0.7,1,4.4
0.2755,0.11453,0.7,1,4.4
0.3197,0.16347,0.7,1,4.4
0.3197,0.16347,0.7,1,4.4
0.36063,0.16995,0.7,1,4.4
0.36167,0.21452,0.7,1,4.4
0.36271,0.25908,0.7,1,4.4
0.40127,0.26751,0.7,1,4.4
0.44585,0.3121,0.7,1,4.4
0.47929,0.34858,0.7,1,4.4
0.52286,0.43572,0.7,1,4.4
0.56644,0.52286,0.7,1,4.4
0.69715,0.61001,0.7,1,4.4
0.7843,0.65358,0.7,1,4.4
0.87144,0.69715,0.7,1,4.4
1.0893,0.7843,0.7,1,4.4
1.1764,0.82787,0.7,1,4.4
1.4379,0.82787,0.7,1,4.4
1.6122,0.87144,0.7,1,4.4
1.7429,0.74072,0.7,1,4.4
1.8736,0.69715,0.7,1,4.4
0.16794,-0.00855,0.3,3,4.4
0.16937,-0.01397,0.3,3,4.4
0.1735,-0.01283,0.3,3,4.4
0.17569,-0.00927,0.3,3,4.4
0.17688,-0.00586,0.3,3,4.4
0.17744,-0.00285,0.3,3,4.4
0.17814,-5.71E-04,0.3,3,4.4
0.17846,0.00187,0.3,3,4.4
0.17916,0.00349,0.3,3,4.4
0.17993,0.00501,0.3,3,4.4
0.18096,0.00641,0.3,3,4.4
0.18213,0.00781,0.3,3,4.4
0.18306,0.00905,0.3,3,4.4
0.1848,0.01068,0.3,3,4.4
0.18632,0.01183,0.3,3,4.4
0.18829,0.01331,0.3,3,4.4
0.19031,0.01481,0.3,3,4.4
0.19277,0.01639,0.3,3,4.4
0.19525,0.01749,0.3,3,4.4
0.19786,0.01856,0.3,3,4.4
0.20141,0.02006,0.3,3,4.4
0.20448,0.02113,0.3,3,4.4
0.20751,0.02212,0.3,3,4.4
0.21089,0.02326,0.3,3,4.4
0.21465,0.02385,0.3,3,4.4
0.21826,0.02517,0.3,3,4.4
0.22134,0.02642,0.3,3,4.4
0.22516,0.02762,0.3,3,4.4
0.22935,0.02969,0.3,3,4.4
0.23316,0.03165,0.3,3,4.4
0.23764,0.03406,0.3,3,4.4
0.24377,0.03564,0.3,3,4.4
0.25099,0.03943,0.3,3,4.4
0.25553,0.04365,0.3,3,4.4
0.26312,0.04495,0.3,3,4.4
0.27705,0.04957,0.3,3,4.4
0.28187,0.0573,0.3,3,4.4
0.29421,0.06063,0.3,3,4.4
0.2992,0.06244,0.3,3,4.4
0.31241,0.074,0.3,3,4.4
0.32897,0.0721,0.3,3,4.4
0.33556,0.07814,0.3,3,4.4
0.34696,0.08458,0.3,3,4.4
0.37412,0.08464,0.3,3,4.4
0.40726,0.08214,0.3,3,4.4
0.40218,0.09252,0.3,3,4.4
0.42168,0.08055,0.3,3,4.4
0.42941,0.07945,0.3,3,4.4
0.43666,0.07045,0.3,3,4.4
0.45495,0.06184,0.3,3,4.4
0.46102,0.04648,0.3,3,4.4
0.46823,0.04218,0.3,3,4.4
0.47772,0.0437,0.3,3,4.4
0.48395,0.02925,0.3,3,4.4
0.48512,0.0183,0.3,3,4.4
0.48533,0.01345,0.3,3,4.4
0.47889,0.00541,0.3,3,4.4
0.48339,0.00603,0.3,3,4.4
0.15348,-0.00144,0.5,3,4.4
0.15326,-0.00143,0.5,3,4.4
0.15351,-0.00141,0.5,3,4.4
0.15689,-0.00114,0.5,3,4.4
0.15305,-0.00204,0.5,3,4.4
0.15654,-8.65E-04,0.5,3,4.4
0.15675,-0.00131,0.5,3,4.4
0.15364,-0.00152,0.5,3,4.4
0.1572,-0.0011,0.5,3,4.4
0.15326,-0.00171,0.5,3,4.4
0.15361,-0.00121,0.5,3,4.4
0.16226,-0.01627,0.5,3,4.4
0.16965,-0.01506,0.5,3,4.4
0.17397,-0.01099,0.5,3,4.4
0.16855,-0.00414,0.5,3,4.4
0.16728,-0.00554,0.5,3,4.4
0.16945,-0.00117,0.5,3,4.4
0.16847,0.0051,0.5,3,4.4
0.1691,-0.00332,0.5,3,4.4
0.17706,0.00545,0.5,3,4.4
0.17842,0.00703,0.5,3,4.4
0.17973,0.00846,0.5,3,4.4
0.18091,0.00966,0.5,3,4.4
0.18233,0.01118,0.5,3,4.4
0.18419,0.01272,0.5,3,4.4
0.18508,0.022,0.5,3,4.4
0.18858,0.01511,0.5,3,4.4
0.17789,0.01933,0.5,3,4.4
0.18598,0.02792,0.5,3,4.4
0.18592,0.01944,0.5,3,4.4
0.18188,0.02289,0.5,3,4.4
0.19009,0.017,0.5,3,4.4
0.19177,0.01949,0.5,3,4.4
0.19359,0.02041,0.5,3,4.4
0.19936,0.02029,0.5,3,4.4
0.20584,0.01792,0.5,3,4.4
0.21939,0.02839,0.5,3,4.4
0.21396,0.02621,0.5,3,4.4
0.22715,0.03355,0.5,3,4.4
0.22332,0.02615,0.5,3,4.4
0.2233,0.03297,0.5,3,4.4
0.23572,0.03667,0.5,3,4.4
0.23525,0.04206,0.5,3,4.4
0.24929,0.04488,0.5,3,4.4
0.26655,0.05636,0.5,3,4.4
0.27746,0.04969,0.5,3,4.4
0.29198,0.06598,0.5,3,4.4
0.3065,0.06565,0.5,3,4.4
0.32077,0.08228,0.5,3,4.4
0.32017,0.08472,0.5,3,4.4
0.34933,0.09902,0.5,3,4.4
0.36385,0.09891,0.5,3,4.4
0.39215,0.11619,0.5,3,4.4
0.40667,0.13072,0.5,3,4.4
0.43572,0.13072,0.5,3,4.4
0.46477,0.13072,0.5,3,4.4
0.47929,0.13072,0.5,3,4.4
0.52286,0.13072,0.5,3,4.4
0.56644,0.13072,0.5,3,4.4
0.55191,0.13072,0.5,3,4.4
0.59245,0.13755,0.5,3,4.4
0.61001,0.10167,0.5,3,4.4
0.62453,0.10167,0.5,3,4.4
0.65367,0.09756,0.5,3,4.4
0.6681,0.07262,0.5,3,4.4
0.65358,0.0581,0.5,3,4.4
0.29531,-0.05156,0.7,3,4.4
0.26283,0.02045,0.7,3,4.4
0.26775,0.01843,0.7,3,4.4
0.26344,0.01938,0.7,3,4.4
0.268,0.01985,0.7,3,4.4
0.26619,0.01958,0.7,3,4.4
0.26144,0.02069,0.7,3,4.4
0.27046,0.01884,0.7,3,4.4
0.27008,0.01832,0.7,3,4.4
0.26069,0.02114,0.7,3,4.4
0.26114,0.02189,0.7,3,4.4
0.29171,-0.03069,0.7,3,4.4
0.32286,-0.02731,0.7,3,4.4
0.29644,-0.00306,0.7,3,4.4
0.30751,0.00759,0.7,3,4.4
0.32267,-0.03433,0.7,3,4.4
0.3205,0.0274,0.7,3,4.4
0.31386,-0.00316,0.7,3,4.4
0.30626,0.01447,0.7,3,4.4
0.30409,0.01188,0.7,3,4.4
0.31386,0.00316,0.7,3,4.4
0.33158,-0.00471,0.7,3,4.4
0.31595,-0.01227,0.7,3,4.4
0.31582,0.0138,0.7,3,4.4
0.3131,7.87E-04,0.7,3,4.4
0.34075,0.01999,0.7,3,4.4
0.34509,0,0.7,3,4.4
0.34385,0.02063,0.7,3,4.4
0.32953,0.03582,0.7,3,4.4
0.33773,0.01744,0.7,3,4.4
0.33144,0.03841,0.7,3,4.4
0.3389,0.02839,0.7,3,4.4
0.35456,0.02346,0.7,3,4.4
0.36652,0.02819,0.7,3,4.4
0.32051,0.04279,0.7,3,4.4
0.34415,0.05209,0.7,3,4.4
0.33002,0.03348,0.7,3,4.4
0.3357,0.01273,0.7,3,4.4
0.36321,0.028,0.7,3,4.4
0.33718,0.02686,0.7,3,4.4
0.38264,0.04392,0.7,3,4.4
0.35933,0.02938,0.7,3,4.4
0.39279,0.05579,0.7,3,4.4
0.40314,0.06135,0.7,3,4.4
0.41937,0.06517,0.7,3,4.4
0.42052,0.07155,0.7,3,4.4
0.41977,0.07985,0.7,3,4.4
0.45615,0.08594,0.7,3,4.4
0.41729,0.09641,0.7,3,4.4
0.49235,0.09347,0.7,3,4.4
0.49145,0.14073,0.7,3,4.4
0.52903,0.13999,0.7,3,4.4
0.56734,0.17683,0.7,3,4.4
0.60146,0.18796,0.7,3,4.4
0.63906,0.22555,0.7,3,4.4
0.67665,0.22555,0.7,3,4.4
0.71424,0.26314,0.7,3,4.4
0.7552,0.2815,0.7,3,4.4
0.81233,0.27761,0.7,3,4.4
0.8646,0.26314,0.7,3,4.4
0.92609,0.27513,0.7,3,4.4
0.95771,0.26609,0.7,3,4.4
1.0184,0.25169,0.7,3,4.4
1.0751,0.22859,0.7,3,4.4
1.0902,0.22555,0.7,3,4.4
1.1108,0.2143,0.7,3,4.4
0.12736,-0.00383,0.3,5,4.4
0.12727,-0.00371,0.3,5,4.4
0.12727,-0.00383,0.3,5,4.4
0.12742,-0.00365,0.3,5,4.4
0.12715,-0.00404,0.3,5,4.4
0.12721,-0.00373,0.3,5,4.4
0.15448,-0.00538,0.3,5,4.4
0.13185,-0.00428,0.3,5,4.4
0.12679,-0.00405,0.3,5,4.4
0.12636,-0.00391,0.3,5,4.4
0.12611,-0.00392,0.3,5,4.4
0.12789,-0.00838,0.3,5,4.4
0.13133,-0.00764,0.3,5,4.4
0.13331,-0.00484,0.3,5,4.4
0.13432,-0.00219,0.3,5,4.4
0.13502,9.94E-05,0.3,5,4.4
0.13574,0.00226,0.3,5,4.4
0.13641,0.0038,0.3,5,4.4
0.13717,0.00535,0.3,5,4.4
0.13803,0.00671,0.3,5,4.4
0.13914,0.00821,0.3,5,4.4
0.14036,0.00944,0.3,5,4.4
0.14174,0.01099,0.3,5,4.4
0.14302,0.01235,0.3,5,4.4
0.14485,0.01392,0.3,5,4.4
0.14659,0.01549,0.3,5,4.4
0.14863,0.0176,0.3,5,4.4
0.15124,0.0196,0.3,5,4.4
0.15342,0.02155,0.3,5,4.4
0.15659,0.02422,0.3,5,4.4
0.1596,0.0267,0.3,5,4.4
0.164,0.02907,0.3,5,4.4
0.16833,0.03206,0.3,5,4.4
0.17364,0.03445,0.3,5,4.4
0.17929,0.03732,0.3,5,4.4
0.18577,0.03925,0.3,5,4.4
0.19231,0.04162,0.3,5,4.4
0.19876,0.04365,0.3,5,4.4
0.20593,0.04565,0.3,5,4.4
0.21364,0.04703,0.3,5,4.4
0.22004,0.04804,0.3,5,4.4
0.22914,0.05006,0.3,5,4.4
0.23821,0.05193,0.3,5,4.4
0.2484,0.05546,0.3,5,4.4
0.2592,0.05382,0.3,5,4.4
0.26958,0.05572,0.3,5,4.4
0.28255,0.05902,0.3,5,4.4
0.29391,0.06136,0.3,5,4.4
0.30079,0.06278,0.3,5,4.4
0.31917,0.05885,0.3,5,4.4
0.32763,0.06353,0.3,5,4.4
0.33372,0.06238,0.3,5,4.4
0.35419,0.05424,0.3,5,4.4
0.35543,0.05177,0.3,5,4.4
0.35477,0.04975,0.3,5,4.4
0.37171,0.04546,0.3,5,4.4
0.38029,0.03793,0.3,5,4.4
0.38131,0.03568,0.3,5,4.4
0.3855,0.02447,0.3,5,4.4
0.39939,0.0255,0.3,5,4.4
0.39333,0.01541,0.3,5,4.4
0.40257,0.02298,0.3,5,4.4
0.41139,0.01803,0.3,5,4.4
0.4097,0.01613,0.3,5,4.4
0.40615,0.00836,0.3,5,4.4
0.41338,0.00306,0.3,5,4.4
0.4017,-5.47E-04,0.3,5,4.4
0.12651,0.00173,0.5,5,4.4
0.12485,0.00196,0.5,5,4.4
0.12613,0.0018,0.5,5,4.4
0.12457,0.00233,0.5,5,4.4
0.12603,0.00167,0.5,5,4.4
0.12438,0.00191,0.5,5,4.4
0.12663,0.00246,0.5,5,4.4
0.12421,0.00197,0.5,5,4.4
0.12555,0.00162,0.5,5,4.4
0.12394,0.00162,0.5,5,4.4
0.12393,0.00206,0.5,5,4.4
0.12858,-0.0096,0.5,5,4.4
0.13514,-0.00972,0.5,5,4.4
0.13905,-0.00629,0.5,5,4.4
0.14087,-0.00282,0.5,5,4.4
0.14194,-8.02E-05,0.5,5,4.4
0.14236,0.00239,0.5,5,4.4
0.14328,0.00433,0.5,5,4.4
0.14392,0.00592,0.5,5,4.4
0.14484,0.00762,0.5,5,4.4
0.14615,0.00932,0.5,5,4.4
0.14751,0.01033,0.5,5,4.4
0.14891,0.01211,0.5,5,4.4
0.15067,0.01332,0.5,5,4.4
0.15265,0.01498,0.5,5,4.4
0.15477,0.01675,0.5,5,4.4
0.15718,0.01864,0.5,5,4.4
0.15949,0.02016,0.5,5,4.4
0.16321,0.02258,0.5,5,4.4
0.16662,0.02394,0.5,5,4.4
0.16962,0.02582,0.5,5,4.4
0.17391,0.02813,0.5,5,4.4
0.17835,0.02997,0.5,5,4.4
0.18316,0.03129,0.5,5,4.4
0.18767,0.03281,0.5,5,4.4
0.19283,0.03472,0.5,5,4.4
0.19777,0.03689,0.5,5,4.4
0.2031,0.03852,0.5,5,4.4
0.20856,0.04097,0.5,5,4.4
0.21438,0.04396,0.5,5,4.4
0.22166,0.04626,0.5,5,4.4
0.22879,0.04925,0.5,5,4.4
0.23669,0.0543,0.5,5,4.4
0.24468,0.05971,0.5,5,4.4
0.25657,0.06166,0.5,5,4.4
0.26605,0.06639,0.5,5,4.4
0.28053,0.07306,0.5,5,4.4
0.29306,0.07866,0.5,5,4.4
0.30875,0.08749,0.5,5,4.4
0.32409,0.09178,0.5,5,4.4
0.34248,0.09651,0.5,5,4.4
0.37115,0.10071,0.5,5,4.4
0.37677,0.10343,0.5,5,4.4
0.40351,0.10418,0.5,5,4.4
0.41187,0.10114,0.5,5,4.4
0.43579,0.09774,0.5,5,4.4
0.44879,0.09094,0.5,5,4.4
0.46024,0.07989,0.5,5,4.4
0.47829,0.07834,0.5,5,4.4
0.48882,0.08099,0.5,5,4.4
0.48066,0.05762,0.5,5,4.4
0.50254,0.04899,0.5,5,4.4
0.50366,0.04702,0.5,5,4.4
0.51926,0.05468,0.5,5,4.4
0.10782,0.02002,0.7,5,4.4
0.11138,0.0198,0.7,5,4.4
0.10654,0.01855,0.7,5,4.4
0.11023,0.02115,0.7,5,4.4
0.10666,0.0192,0.7,5,4.4
0.11208,0.0193,0.7,5,4.4
0.10517,0.01924,0.7,5,4.4
0.11053,0.01935,0.7,5,4.4
0.10542,0.02065,0.7,5,4.4
0.10923,0.01975,0.7,5,4.4
0.10993,0.01925,0.7,5,4.4
0.12175,-0.01261,0.7,5,4.4
0.13836,-0.01491,0.7,5,4.4
0.13222,0,0.7,5,4.4
0.12507,-0.01152,0.7,5,4.4
0.13517,-0.01545,0.7,5,4.4
0.13559,0.00554,0.7,5,4.4
0.13938,0.01849,0.7,5,4.4
0.12956,0.01345,0.7,5,4.4
0.12883,0.00139,0.7,5,4.4
0.14943,0.0079,0.7,5,4.4
0.13822,0.00344,0.7,5,4.4
0.13579,0.01718,0.7,5,4.4
0.15556,6.82E-04,0.7,5,4.4
0.15443,0.01321,0.7,5,4.4
0.15337,0,0.7,5,4.4
0.15269,0.01018,0.7,5,4.4
0.15069,0.02009,0.7,5,4.4
0.15711,0.03367,0.7,5,4.4
0.16032,0.02101,0.7,5,4.4
0.15634,0.03672,0.7,5,4.4
0.16182,0.02814,0.7,5,4.4
0.17038,0.02582,0.7,5,4.4
0.17894,0.02556,0.7,5,4.4
0.18815,0.02914,0.7,5,4.4
0.20245,0.03681,0.7,5,4.4
0.18143,0.03535,0.7,5,4.4
0.19703,0.04112,0.7,5,4.4
0.20598,0.02701,0.7,5,4.4
0.20275,0.0401,0.7,5,4.4
0.22034,0.04784,0.7,5,4.4
0.21729,0.05574,0.7,5,4.4
0.23903,0.06071,0.7,5,4.4
0.25116,0.06673,0.7,5,4.4
0.25688,0.06989,0.7,5,4.4
0.27833,0.07473,0.7,5,4.4
0.30037,0.07699,0.7,5,4.4
0.32238,0.07978,0.7,5,4.4
0.32319,0.10257,0.7,5,4.4
0.34487,0.10591,0.7,5,4.4
0.36675,0.13257,0.7,5,4.4
0.38984,0.15512,0.7,5,4.4
0.43549,0.15458,0.7,5,4.4
0.45647,0.18259,0.7,5,4.4
0.50212,0.18259,0.7,5,4.4
0.52494,0.20541,0.7,5,4.4
0.57059,0.20541,0.7,5,4.4
0.61623,0.20541,0.7,5,4.4
0.63906,0.18259,0.7,5,4.4
0.6847,0.18259,0.7,5,4.4
0.73035,0.18259,0.7,5,4.4
0.75317,0.15976,0.7,5,4.4
0.11775,-0.00241,0.3,8,4.4
0.11946,-0.00691,0.3,8,4.4
0.12282,-0.00611,0.3,8,4.4
0.12508,-0.00352,0.3,8,4.4
0.12607,-7.58E-04,0.3,8,4.4
0.12708,0.00154,0.3,8,4.4
0.12781,0.00363,0.3,8,4.4
0.12872,0.0053,0.3,8,4.4
0.12967,0.00686,0.3,8,4.4
0.1309,0.00814,0.3,8,4.4
0.13206,0.00972,0.3,8,4.4
0.13349,0.01109,0.3,8,4.4
0.13512,0.01241,0.3,8,4.4
0.13677,0.0141,0.3,8,4.4
0.13864,0.01566,0.3,8,4.4
0.1407,0.01754,0.3,8,4.4
0.14297,0.01959,0.3,8,4.4
0.14571,0.02156,0.3,8,4.4
0.14837,0.02386,0.3,8,4.4
0.15165,0.02687,0.3,8,4.4
0.15544,0.02966,0.3,8,4.4
0.15965,0.03258,0.3,8,4.4
0.16432,0.03615,0.3,8,4.4
0.16992,0.0395,0.3,8,4.4
0.17629,0.04333,0.3,8,4.4
0.18404,0.04592,0.3,8,4.4
0.19154,0.04987,0.3,8,4.4
0.20005,0.05285,0.3,8,4.4
0.21057,0.05586,0.3,8,4.4
0.2181,0.05731,0.3,8,4.4
0.22903,0.05874,0.3,8,4.4
0.24154,0.05847,0.3,8,4.4
0.25033,0.06261,0.3,8,4.4
0.26254,0.06518,0.3,8,4.4
0.27799,0.06233,0.3,8,4.4
0.28978,0.06306,0.3,8,4.4
0.30073,0.06373,0.3,8,4.4
0.31025,0.06026,0.3,8,4.4
0.32499,0.05934,0.3,8,4.4
0.33515,0.05801,0.3,8,4.4
0.34079,0.05368,0.3,8,4.4
0.352,0.05116,0.3,8,4.4
0.35979,0.04328,0.3,8,4.4
0.36032,0.04138,0.3,8,4.4
0.37213,0.03792,0.3,8,4.4
0.37361,0.02662,0.3,8,4.4
0.37873,0.02269,0.3,8,4.4
0.37775,0.02498,0.3,8,4.4
0.38699,0.00828,0.3,8,4.4
0.3839,0.01696,0.3,8,4.4
0.39176,0.00802,0.3,8,4.4
0.38868,0.00985,0.3,8,4.4
0.3881,0.01132,0.3,8,4.4
0.38285,5.76E-04,0.3,8,4.4
0.37955,0.00813,0.3,8,4.4
0.14661,0.00364,0.5,8,4.4
0.14371,0.00401,0.5,8,4.4
0.14701,0.00382,0.5,8,4.4
0.14356,0.00444,0.5,8,4.4
0.14618,0.00373,0.5,8,4.4
0.13566,0.00484,0.5,8,4.4
0.13419,0.00446,0.5,8,4.4
0.13548,0.00471,0.5,8,4.4
0.13609,0.00557,0.5,8,4.4
0.1332,0.00457,0.5,8,4.4
0.13243,0.00451,0.5,8,4.4
0.14107,-0.00817,0.5,8,4.4
0.14774,-0.00756,0.5,8,4.4
0.15174,-0.00359,0.5,8,4.4
0.15296,-0.00158,0.5,8,4.4
0.15444,0.00165,0.5,8,4.4
0.15518,0.00424,0.5,8,4.4
0.15604,0.00648,0.5,8,4.4
0.15733,0.00842,0.5,8,4.4
0.15836,0.01056,0.5,8,4.4
0.1602,0.01191,0.5,8,4.4
0.16202,0.01344,0.5,8,4.4
0.16383,0.01542,0.5,8,4.4
0.16607,0.01712,0.5,8,4.4
0.16854,0.01886,0.5,8,4.4
0.17132,0.0211,0.5,8,4.4
0.17414,0.02301,0.5,8,4.4
0.17741,0.02547,0.5,8,4.4
0.1818,0.02787,0.5,8,4.4
0.18587,0.03028,0.5,8,4.4
0.19009,0.03278,0.5,8,4.4
0.19501,0.03514,0.5,8,4.4
0.20059,0.03719,0.5,8,4.4
0.20772,0.0397,0.5,8,4.4
0.21312,0.04214,0.5,8,4.4
0.21988,0.04375,0.5,8,4.4
0.22655,0.0459,0.5,8,4.4
0.23369,0.04701,0.5,8,4.4
0.24141,0.04849,0.5,8,4.4
0.24898,0.05268,0.5,8,4.4
0.25628,0.05493,0.5,8,4.4
0.2658,0.05785,0.5,8,4.4
0.275,0.06106,0.5,8,4.4
0.28384,0.06514,0.5,8,4.4
0.29996,0.06802,0.5,8,4.4
0.31133,0.07449,0.5,8,4.4
0.32589,0.07769,0.5,8,4.4
0.34213,0.08322,0.5,8,4.4
0.36123,0.09192,0.5,8,4.4
0.37805,0.09214,0.5,8,4.4
0.39855,0.09614,0.5,8,4.4
0.4153,0.09287,0.5,8,4.4
0.43419,0.09059,0.5,8,4.4
0.45312,0.08474,0.5,8,4.4
0.46377,0.0786,0.5,8,4.4
0.47807,0.07093,0.5,8,4.4
0.48444,0.06094,0.5,8,4.4
0.49219,0.05133,0.5,8,4.4
0.49797,0.0452,0.5,8,4.4
0.49816,0.03431,0.5,8,4.4
0.51416,0.03213,0.5,8,4.4
0.50482,0.02397,0.5,8,4.4
0.50808,0.01379,0.5,8,4.4
0.50866,0.01021,0.5,8,4.4
0.50816,0.01314,0.5,8,4.4
0.50175,0.0057,0.5,8,4.4
0.51101,3.72E-04,0.5,8,4.4
0.09341,0.04459,0.7,8,4.4
0.09171,0.04377,0.7,8,4.4
0.09356,0.04515,0.7,8,4.4
0.0967,0.04699,0.7,8,4.4
0.09279,0.04434,0.7,8,4.4
0.09584,0.04575,0.7,8,4.4
0.09273,0.04395,0.7,8,4.4
0.09584,0.04575,0.7,8,4.4
0.0959,0.04848,0.7,8,4.4
0.09215,0.04503,0.7,8,4.4
0.09266,0.04576,0.7,8,4.4
0.11878,-0.0124,0.7,8,4.4
0.15334,-0.01964,0.7,8,4.4
0.16387,-0.01111,0.7,8,4.4
0.11073,-0.00901,0.7,8,4.4
0.14236,-0.01424,0.7,8,4.4
0.13686,0.03079,0.7,8,4.4
0.14197,0.02493,0.7,8,4.4
0.1637,0.02417,0.7,8,4.4
0.16116,-0.01047,0.7,8,4.4
0.16206,0.01165,0.7,8,4.4
0.14048,-0.00826,0.7,8,4.4
0.14182,0.00525,0.7,8,4.4
0.18458,0.01049,0.7,8,4.4
0.18108,0.02353,0.7,8,4.4
0.17748,-0.01238,0.7,8,4.4
0.17834,0,0.7,8,4.4
0.17796,0.00828,0.7,8,4.4
0.19548,0.01504,0.7,8,4.4
0.19345,0.0248,0.7,8,4.4
0.21217,0.03838,0.7,8,4.4
0.1862,0.0539,0.7,8,4.4
0.1813,0.0686,0.7,8,4.4
0.19172,0.0426,0.7,8,4.4
0.21042,0.02338,0.7,8,4.4
0.20299,0.04511,0.7,8,4.4
0.22684,0.03634,0.7,8,4.4
0.25116,0.03349,0.7,8,4.4
0.24417,0.06208,0.7,8,4.4
0.25126,0.02444,0.7,8,4.4
0.284,0.05663,0.7,8,4.4
0.28281,0.05483,0.7,8,4.4
0.30017,0.06704,0.7,8,4.4
0.31502,0.07151,0.7,8,4.4
0.33002,0.07721,0.7,8,4.4
0.3355,0.08606,0.7,8,4.4
0.34943,0.09675,0.7,8,4.4
0.3478,0.10462,0.7,8,4.4
0.38835,0.11055,0.7,8,4.4
0.38835,0.11055,0.7,8,4.4
0.4202,0.15758,0.7,8,4.4
0.46186,0.15667,0.7,8,4.4
0.51572,0.20156,0.7,8,4.4
0.54181,0.20839,0.7,8,4.4
0.59645,0.25562,0.7,8,4.4
0.63906,0.25562,0.7,8,4.4
0.72426,0.25562,0.7,8,4.4
0.76687,0.25562,0.7,8,4.4
0.80947,0.25562,0.7,8,4.4
0.86779,0.25031,0.7,8,4.4
0.87523,0.20839,0.7,8,4.4
0.92567,0.19919,0.7,8,4.4
0.95378,0.175,0.7,8,4.4
0.08313,-0.00127,0.3,1,8.8
0.08281,-0.00136,0.3,1,8.8
0.08315,-0.00146,0.3,1,8.8
0.08396,-0.0013,0.3,1,8.8
0.08305,-0.00138,0.3,1,8.8
0.08456,-0.00179,0.3,1,8.8
0.08305,-0.00138,0.3,1,8.8
0.08299,-0.00141,0.3,1,8.8
0.08278,-0.00108,0.3,1,8.8
0.08279,-0.00117,0.3,1,8.8
0.08279,-0.00117,0.3,1,8.8
0.08635,-0.01025,0.3,1,8.8
0.09136,-0.0103,0.3,1,8.8
0.0943,-0.00763,0.3,1,8.8
0.09559,-0.00449,0.3,1,8.8
0.09614,-0.00213,0.3,1,8.8
0.0966,-3.30E-05,0.3,1,8.8
0.09697,0.00141,0.3,1,8.8
0.09749,0.00282,0.3,1,8.8
0.09814,0.00406,0.3,1,8.8
0.09907,0.00506,0.3,1,8.8
0.09988,0.006,0.3,1,8.8
0.10095,0.00655,0.3,1,8.8
0.10239,0.00771,0.3,1,8.8
0.10354,0.00822,0.3,1,8.8
0.10496,0.00909,0.3,1,8.8
0.10623,0.00917,0.3,1,8.8
0.10763,0.01012,0.3,1,8.8
0.10925,0.01035,0.3,1,8.8
0.11099,0.01057,0.3,1,8.8
0.11271,0.01063,0.3,1,8.8
0.11426,0.01146,0.3,1,8.8
0.11582,0.01183,0.3,1,8.8
0.11714,0.01228,0.3,1,8.8
0.11887,0.01334,0.3,1,8.8
0.12033,0.0146,0.3,1,8.8
0.12201,0.01523,0.3,1,8.8
0.1248,0.01656,0.3,1,8.8
0.1265,0.01807,0.3,1,8.8
0.12933,0.01954,0.3,1,8.8
0.13232,0.02193,0.3,1,8.8
0.1365,0.02371,0.3,1,8.8
0.13928,0.02603,0.3,1,8.8
0.14206,0.02836,0.3,1,8.8
0.14675,0.02999,0.3,1,8.8
0.15304,0.0315,0.3,1,8.8
0.1558,0.0357,0.3,1,8.8
0.16227,0.03832,0.3,1,8.8
0.16338,0.04247,0.3,1,8.8
0.17204,0.05057,0.3,1,8.8
0.1899,0.05449,0.3,1,8.8
0.18279,0.06492,0.3,1,8.8
0.19513,0.06778,0.3,1,8.8
0.2059,0.09065,0.3,1,8.8
0.21922,0.09364,0.3,1,8.8
0.25055,0.11186,0.3,1,8.8
0.24566,0.13214,0.3,1,8.8
0.25826,0.15254,0.3,1,8.8
0.27573,0.15657,0.3,1,8.8
0.33823,0.17054,0.3,1,8.8
0.35199,0.15844,0.3,1,8.8
0.38553,0.15479,0.3,1,8.8
0.44023,0.13574,0.3,1,8.8
0.43788,0.11367,0.3,1,8.8
0.48354,0.11085,0.3,1,8.8
0.46942,0.10819,0.3,1,8.8
0.47098,0.08107,0.3,1,8.8
0.48309,0.07092,0.3,1,8.8
0.50188,0.05301,0.3,1,8.8
0.50285,0.04467,0.3,1,8.8
0.43244,0.01874,0.3,1,8.8
0.37916,0.03987,0.3,1,8.8
0.16898,-0.038,0.3,1,8.8
0.06499,0.01179,0.5,1,8.8
0.06721,0.01207,0.5,1,8.8
0.0658,0.012,0.5,1,8.8
0.06729,0.0116,0.5,1,8.8
0.06532,0.01223,0.5,1,8.8
0.06714,0.01255,0.5,1,8.8
0.06483,0.01174,0.5,1,8.8
0.06654,0.01172,0.5,1,8.8
0.06514,0.01274,0.5,1,8.8
0.06674,0.012,0.5,1,8.8
0.06548,0.01209,0.5,1,8.8
0.07682,-0.01298,0.5,1,8.8
0.0907,-0.01507,0.5,1,8.8
0.08421,-0.011,0.5,1,8.8
0.08056,0.00287,0.5,1,8.8
0.08624,-0.00882,0.5,1,8.8
0.08737,-9.37E-04,0.5,1,8.8
0.0936,0.00596,0.5,1,8.8
0.0884,-0.00272,0.5,1,8.8
0.08644,0.0133,0.5,1,8.8
0.09171,-0.00132,0.5,1,8.8
0.09096,0.0105,0.5,1,8.8
0.08443,6.56E-04,0.5,1,8.8
0.10504,0.006,0.5,1,8.8
0.10278,-0.00553,0.5,1,8.8
0.10303,0.00222,0.5,1,8.8
0.10298,0.01119,0.5,1,8.8
0.10137,0.02005,0.5,1,8.8
0.10341,0.02886,0.5,1,8.8
0.10937,0.0193,0.5,1,8.8
0.10641,0.03136,0.5,1,8.8
0.09599,0.01322,0.5,1,8.8
0.10877,0.00844,0.5,1,8.8
0.10617,0.02128,0.5,1,8.8
0.12116,0.02069,0.5,1,8.8
0.10771,0.01454,0.5,1,8.8
0.12558,0.01674,0.5,1,8.8
0.1245,0.02579,0.5,1,8.8
0.11624,0.01229,0.5,1,8.8
0.14097,0.03035,0.5,1,8.8
0.13578,0.02066,0.5,1,8.8
0.13416,0.02528,0.5,1,8.8
0.15676,0.03908,0.5,1,8.8
0.16436,0.04365,0.5,1,8.8
0.17644,0.03154,0.5,1,8.8
0.17619,0.03356,0.5,1,8.8
0.19765,0.03459,0.5,1,8.8
0.19583,0.05802,0.5,1,8.8
0.19522,0.06024,0.5,1,8.8
0.19746,0.06087,0.5,1,8.8
0.21611,0.0622,0.5,1,8.8
0.23789,0.08349,0.5,1,8.8
0.23789,0.08349,0.5,1,8.8
0.25849,0.10771,0.5,1,8.8
0.25849,0.12925,0.5,1,8.8
0.25849,0.15079,0.5,1,8.8
0.25849,0.15079,0.5,1,8.8
0.30158,0.19387,0.5,1,8.8
0.34466,0.23695,0.5,1,8.8
0.39272,0.27301,0.5,1,8.8
0.45237,0.32312,0.5,1,8.8
0.49545,0.3662,0.5,1,8.8
0.55647,0.40605,0.5,1,8.8
0.67222,0.3859,0.5,1,8.8
0.79342,0.39048,0.5,1,8.8
0.81745,0.34648,0.5,1,8.8
0.92627,0.30158,0.5,1,8.8
0.99073,0.27624,0.5,1,8.8
0.90473,0.17233,0.5,1,8.8
0.03573,0.03294,0.7,1,8.8
0.03629,0.03306,0.7,1,8.8
0.03711,0.0337,0.7,1,8.8
0.03736,0.03308,0.7,1,8.8
0.03728,0.03278,0.7,1,8.8
0.03556,0.03291,0.7,1,8.8
0.03803,0.03386,0.7,1,8.8
0.03662,0.03466,0.7,1,8.8
0.03657,0.03407,0.7,1,8.8
0.03611,0.0333,0.7,1,8.8
0.03536,0.03332,0.7,1,8.8
0.05959,-0.01693,0.7,1,8.8
0.08505,-0.02375,0.7,1,8.8
0.09458,-0.01706,0.7,1,8.8
0.0962,-0.00777,0.7,1,8.8
0.08238,-0.00895,0.7,1,8.8
0.07885,0.01886,0.7,1,8.8
0.08946,0.00334,0.7,1,8.8
0.08695,0.02472,0.7,1,8.8
0.08685,-0.01542,0.7,1,8.8
0.08788,-0.00242,0.7,1,8.8
0.08815,0.00735,0.7,1,8.8
0.07578,-0.02096,0.7,1,8.8
0.07717,-0.01447,0.7,1,8.8
0.07865,-0.00983,0.7,1,8.8
0.07796,-0.00477,0.7,1,8.8
0.07825,0,0.7,1,8.8
0.11694,0.00716,0.7,1,8.8
0.08603,0.00978,0.7,1,8.8
0.11699,0.0209,0.7,1,8.8
0.12204,0.01864,0.7,1,8.8
0.08062,0.02625,0.7,1,8.8
0.07578,0.03428,0.7,1,8.8
0.12495,0.02252,0.7,1,8.8
0.1277,0.02603,0.7,1,8.8
0.08794,0.02638,0.7,1,8.8
0.13545,0.03108,0.7,1,8.8
0.10819,0.02227,0.7,1,8.8
0.10422,0.03267,0.7,1,8.8
0.13622,0.02709,0.7,1,8.8
0.15487,0.04865,0.7,1,8.8
0.12882,0.04671,0.7,1,8.8
0.17502,0.05987,0.7,1,8.8
0.18749,0.067,0.7,1,8.8
0.20511,0.06716,0.7,1,8.8
0.19347,0.05622,0.7,1,8.8
0.23047,0.07836,0.7,1,8.8
0.22918,0.0617,0.7,1,8.8
0.22815,0.06624,0.7,1,8.8
0.26568,0.06476,0.7,1,8.8
0.26451,0.07,0.7,1,8.8
0.26525,0.10757,0.7,1,8.8
0.30283,0.10684,0.7,1,8.8
0.30073,0.11277,0.7,1,8.8
0.30073,0.15037,0.7,1,8.8
0.33832,0.15037,0.7,1,8.8
0.33553,0.19862,0.7,1,8.8
0.34186,0.22752,0.7,1,8.8
0.38156,0.2739,0.7,1,8.8
0.41351,0.30073,0.7,1,8.8
0.4511,0.37592,0.7,1,8.8
0.48869,0.41351,0.7,1,8.8
0.56387,0.52628,0.7,1,8.8
0.6118,0.6346,0.7,1,8.8
0.72555,0.68963,0.7,1,8.8
0.88718,0.76865,0.7,1,8.8
1.0397,0.8174,0.7,1,8.8
1.1494,0.89436,0.7,1,8.8
1.4475,1.0309,0.7,1,8.8
0.12256,-0.00851,0.3,3,8.8
0.12228,-0.00852,0.3,3,8.8
0.12259,-0.00831,0.3,3,8.8
0.12261,-0.00828,0.3,3,8.8
0.12253,-0.00832,0.3,3,8.8
0.1224,-0.00838,0.3,3,8.8
0.1224,-0.00849,0.3,3,8.8
0.12253,-0.00855,0.3,3,8.8
0.12241,-0.00829,0.3,3,8.8
0.12224,-0.00842,0.3,3,8.8
0.12222,-0.00832,0.3,3,8.8
0.12352,-0.01223,0.3,3,8.8
0.12612,-0.01117,0.3,3,8.8
0.12774,-0.00832,0.3,3,8.8
0.12846,-0.00561,0.3,3,8.8
0.12891,-0.00315,0.3,3,8.8
0.12923,-0.00117,0.3,3,8.8
0.12962,5.00E-04,0.3,3,8.8
0.13009,0.00187,0.3,3,8.8
0.13088,0.00313,0.3,3,8.8
0.13163,0.00434,0.3,3,8.8
0.1326,0.00552,0.3,3,8.8
0.13375,0.0064,0.3,3,8.8
0.13484,0.00742,0.3,3,8.8
0.13626,0.00844,0.3,3,8.8
0.13755,0.00931,0.3,3,8.8
0.13923,0.01006,0.3,3,8.8
0.141,0.01053,0.3,3,8.8
0.14284,0.01133,0.3,3,8.8
0.1447,0.01178,0.3,3,8.8
0.14636,0.01193,0.3,3,8.8
0.14848,0.01263,0.3,3,8.8
0.15025,0.01273,0.3,3,8.8
0.15195,0.01322,0.3,3,8.8
0.15402,0.01364,0.3,3,8.8
0.15587,0.01417,0.3,3,8.8
0.15778,0.01467,0.3,3,8.8
0.15959,0.01574,0.3,3,8.8
0.16171,0.01692,0.3,3,8.8
0.16398,0.01844,0.3,3,8.8
0.16738,0.01962,0.3,3,8.8
0.16947,0.02073,0.3,3,8.8
0.17301,0.02265,0.3,3,8.8
0.17695,0.02475,0.3,3,8.8
0.18066,0.02635,0.3,3,8.8
0.18596,0.02838,0.3,3,8.8
0.18803,0.03172,0.3,3,8.8
0.19324,0.03511,0.3,3,8.8
0.19619,0.03864,0.3,3,8.8
0.21001,0.04239,0.3,3,8.8
0.20908,0.04845,0.3,3,8.8
0.2166,0.05484,0.3,3,8.8
0.22587,0.06449,0.3,3,8.8
0.24115,0.0684,0.3,3,8.8
0.25382,0.07833,0.3,3,8.8
0.26686,0.08092,0.3,3,8.8
0.2859,0.08983,0.3,3,8.8
0.30404,0.08661,0.3,3,8.8
0.3068,0.08408,0.3,3,8.8
0.33575,0.08263,0.3,3,8.8
0.35714,0.0747,0.3,3,8.8
0.36207,0.05805,0.3,3,8.8
0.37337,0.05552,0.3,3,8.8
0.38308,0.04367,0.3,3,8.8
0.37519,0.04149,0.3,3,8.8
0.3955,0.03205,0.3,3,8.8
0.39014,0.02379,0.3,3,8.8
0.3916,0.01255,0.3,3,8.8
0.11202,-0.00445,0.5,3,8.8
0.11009,-0.00377,0.5,3,8.8
0.11171,-0.00437,0.5,3,8.8
0.10996,-0.00374,0.5,3,8.8
0.10988,-0.0037,0.5,3,8.8
0.11275,-0.00448,0.5,3,8.8
0.12526,-0.00506,0.5,3,8.8
0.12565,-0.00481,0.5,3,8.8
0.12347,-0.00457,0.5,3,8.8
0.12576,-0.00491,0.5,3,8.8
0.1234,-0.00494,0.5,3,8.8
0.12683,-0.01335,0.5,3,8.8
0.13194,-0.01315,0.5,3,8.8
0.13508,-0.00977,0.5,3,8.8
0.13642,-0.00638,0.5,3,8.8
0.13692,-0.00358,0.5,3,8.8
0.13736,-0.00139,0.5,3,8.8
0.13758,4.77E-04,0.5,3,8.8
0.1382,0.00217,0.5,3,8.8
0.13899,0.00335,0.5,3,8.8
0.13961,0.00447,0.5,3,8.8
0.14071,0.00573,0.5,3,8.8
0.14177,0.00702,0.5,3,8.8
0.14306,0.0075,0.5,3,8.8
0.1441,0.00856,0.5,3,8.8
0.14578,0.00927,0.5,3,8.8
0.14738,0.00956,0.5,3,8.8
0.14946,0.01045,0.5,3,8.8
0.1506,0.01083,0.5,3,8.8
0.15245,0.01114,0.5,3,8.8
0.15416,0.01214,0.5,3,8.8
0.15581,0.01206,0.5,3,8.8
0.15736,0.01258,0.5,3,8.8
0.15894,0.01368,0.5,3,8.8
0.16089,0.01462,0.5,3,8.8
0.1633,0.01505,0.5,3,8.8
0.16468,0.01639,0.5,3,8.8
0.16687,0.01778,0.5,3,8.8
0.1693,0.0194,0.5,3,8.8
0.17247,0.02181,0.5,3,8.8
0.17569,0.02322,0.5,3,8.8
0.18045,0.02491,0.5,3,8.8
0.18389,0.02713,0.5,3,8.8
0.18808,0.03005,0.5,3,8.8
0.19373,0.03112,0.5,3,8.8
0.20065,0.03407,0.5,3,8.8
0.20509,0.03737,0.5,3,8.8
0.21198,0.04224,0.5,3,8.8
0.21797,0.04979,0.5,3,8.8
0.2214,0.05187,0.5,3,8.8
0.22662,0.05873,0.5,3,8.8
0.23651,0.06577,0.5,3,8.8
0.24481,0.07564,0.5,3,8.8
0.26054,0.08074,0.5,3,8.8
0.27728,0.09087,0.5,3,8.8
0.2922,0.09756,0.5,3,8.8
0.30998,0.10612,0.5,3,8.8
0.3298,0.11088,0.5,3,8.8
0.34849,0.11399,0.5,3,8.8
0.37058,0.11518,0.5,3,8.8
0.3902,0.11776,0.5,3,8.8
0.41906,0.11413,0.5,3,8.8
0.43855,0.11161,0.5,3,8.8
0.45251,0.11071,0.5,3,8.8
0.47227,0.10088,0.5,3,8.8
0.48462,0.08844,0.5,3,8.8
0.49408,0.07981,0.5,3,8.8
0.51227,0.06821,0.5,3,8.8
0.52963,0.05141,0.5,3,8.8
0.0944,0.00344,0.7,3,8.8
0.09762,0.0034,0.7,3,8.8
0.09446,0.00304,0.7,3,8.8
0.09613,0.00403,0.7,3,8.8
0.09448,0.00356,0.7,3,8.8
0.09762,0.0034,0.7,3,8.8
0.09413,0.00383,0.7,3,8.8
0.09606,0.00445,0.7,3,8.8
0.09429,0.00405,0.7,3,8.8
0.09738,0.00358,0.7,3,8.8
0.09424,0.00374,0.7,3,8.8
0.10571,-0.01749,0.7,3,8.8
0.11658,-0.0179,0.7,3,8.8
0.12072,-0.014,0.7,3,8.8
0.11639,-8.31E-04,0.7,3,8.8
0.11477,-0.01275,0.7,3,8.8
0.11418,0.00831,0.7,3,8.8
0.10844,-0.00126,0.7,3,8.8
0.11845,0.00989,0.7,3,8.8
0.11717,0.00613,0.7,3,8.8
0.107,0.00777,0.7,3,8.8
0.11545,-0.00209,0.7,3,8.8
0.11135,-0.00631,0.7,3,8.8
0.11012,0.00462,0.7,3,8.8
0.12763,-0.00486,0.7,3,8.8
0.12874,0.00619,0.7,3,8.8
0.12793,0.01739,0.7,3,8.8
0.13043,0.01072,0.7,3,8.8
0.1159,0.01642,0.7,3,8.8
0.12146,0.01125,0.7,3,8.8
0.13011,0.00887,0.7,3,8.8
0.12829,0.02494,0.7,3,8.8
0.12423,0.0129,0.7,3,8.8
0.13708,0.01589,0.7,3,8.8
0.12451,0.01439,0.7,3,8.8
0.13943,0.01743,0.7,3,8.8
0.13092,0.01141,0.7,3,8.8
0.1476,0.01565,0.7,3,8.8
0.14567,0.02349,0.7,3,8.8
0.14443,0.031,0.7,3,8.8
0.16039,0.01473,0.7,3,8.8
0.15891,0.01967,0.7,3,8.8
0.17397,0.03523,0.7,3,8.8
0.18066,0.03786,0.7,3,8.8
0.1778,0.02824,0.7,3,8.8
0.1949,0.03086,0.7,3,8.8
0.19465,0.03283,0.7,3,8.8
0.214,0.03225,0.7,3,8.8
0.2141,0.05377,0.7,3,8.8
0.2141,0.05377,0.7,3,8.8
0.23295,0.05574,0.7,3,8.8
0.23314,0.07511,0.7,3,8.8
0.25251,0.07491,0.7,3,8.8
0.27111,0.09683,0.7,3,8.8
0.27111,0.11619,0.7,3,8.8
0.29048,0.11619,0.7,3,8.8
0.32921,0.13556,0.7,3,8.8
0.35616,0.14795,0.7,3,8.8
0.39515,0.16126,0.7,3,8.8
0.42604,0.15492,0.7,3,8.8
0.4454,0.15492,0.7,3,8.8
0.48413,0.17429,0.7,3,8.8
0.52286,0.15492,0.7,3,8.8
0.52286,0.17429,0.7,3,8.8
0.56159,0.17429,0.7,3,8.8
0.58096,0.15492,0.7,3,8.8
0.63198,0.16965,0.7,3,8.8
0.65808,0.16405,0.7,3,8.8
0.68165,0.15086,0.7,3,8.8
0.69715,0.13556,0.7,3,8.8
0.71652,0.11619,0.7,3,8.8
0.04401,-0.00472,0.3,5,8.8
0.04396,-0.00466,0.3,5,8.8
0.04397,-0.00468,0.3,5,8.8
0.04396,-0.00472,0.3,5,8.8
0.04391,-0.00472,0.3,5,8.8
0.04389,-0.00463,0.3,5,8.8
0.04401,-0.00465,0.3,5,8.8
0.04398,-0.00465,0.3,5,8.8
0.04397,-0.00469,0.3,5,8.8
0.04395,-0.00468,0.3,5,8.8
0.04393,-0.00459,0.3,5,8.8
0.04495,-0.00641,0.3,5,8.8
0.04684,-0.00553,0.3,5,8.8
0.04806,-0.00372,0.3,5,8.8
0.0487,-0.00194,0.3,5,8.8
0.0491,-4.07E-04,0.3,5,8.8
0.04943,9.26E-04,0.3,5,8.8
0.0498,0.00201,0.3,5,8.8
0.05033,0.00301,0.3,5,8.8
0.05082,0.00399,0.3,5,8.8
0.05162,0.0049,0.3,5,8.8
0.05227,0.00586,0.3,5,8.8
0.05308,0.00691,0.3,5,8.8
0.05388,0.00793,0.3,5,8.8
0.05503,0.009,0.3,5,8.8
0.05613,0.01031,0.3,5,8.8
0.05749,0.01179,0.3,5,8.8
0.05885,0.01341,0.3,5,8.8
0.06045,0.01503,0.3,5,8.8
0.06247,0.01696,0.3,5,8.8
0.06473,0.01911,0.3,5,8.8
0.06749,0.02154,0.3,5,8.8
0.07051,0.02409,0.3,5,8.8
0.07418,0.02662,0.3,5,8.8
0.07828,0.02924,0.3,5,8.8
0.08305,0.03177,0.3,5,8.8
0.08804,0.03441,0.3,5,8.8
0.0937,0.03704,0.3,5,8.8
0.09933,0.03936,0.3,5,8.8
0.10544,0.04205,0.3,5,8.8
0.11167,0.04449,0.3,5,8.8
0.11833,0.04807,0.3,5,8.8
0.12666,0.05199,0.3,5,8.8
0.13593,0.05617,0.3,5,8.8
0.15024,0.05692,0.3,5,8.8
0.15872,0.06202,0.3,5,8.8
0.16935,0.06586,0.3,5,8.8
0.18066,0.06782,0.3,5,8.8
0.19552,0.07197,0.3,5,8.8
0.20577,0.0746,0.3,5,8.8
0.2203,0.0763,0.3,5,8.8
0.23296,0.07071,0.3,5,8.8
0.2383,0.07931,0.3,5,8.8
0.25728,0.07291,0.3,5,8.8
0.26741,0.07521,0.3,5,8.8
0.28199,0.07294,0.3,5,8.8
0.27913,0.07584,0.3,5,8.8
0.31559,0.06789,0.3,5,8.8
0.32618,0.07826,0.3,5,8.8
0.36035,0.06716,0.3,5,8.8
0.31987,0.06416,0.3,5,8.8
0.35102,0.05193,0.3,5,8.8
0.37624,0.02236,0.3,5,8.8
0.33538,0.06421,0.3,5,8.8
0.36197,0.04192,0.3,5,8.8
0.40222,0.02296,0.3,5,8.8
0.37772,0.01205,0.3,5,8.8
0.38566,0.02023,0.3,5,8.8
0.04644,-0.00228,0.5,5,8.8
0.04653,-0.00227,0.5,5,8.8
0.04641,-0.0021,0.5,5,8.8
0.04644,-0.00236,0.5,5,8.8
0.04637,-0.0023,0.5,5,8.8
0.04629,-0.00208,0.5,5,8.8
0.04637,-0.00212,0.5,5,8.8
0.0464,-0.00214,0.5,5,8.8
0.04647,-0.00212,0.5,5,8.8
0.04634,-0.00225,0.5,5,8.8
0.04631,-0.00202,0.5,5,8.8
0.04878,-0.00677,0.5,5,8.8
0.05215,-0.00631,0.5,5,8.8
0.05419,-0.00413,0.5,5,8.8
0.05522,-0.00199,0.5,5,8.8
0.05575,-1.63E-04,0.5,5,8.8
0.05618,0.00136,0.5,5,8.8
0.05672,0.00269,0.5,5,8.8
0.05722,0.00388,0.5,5,8.8
0.05798,0.00486,0.5,5,8.8
0.05875,0.00592,0.5,5,8.8
0.05963,0.00698,0.5,5,8.8
0.06065,0.00818,0.5,5,8.8
0.0621,0.00925,0.5,5,8.8
0.06333,0.01031,0.5,5,8.8
0.06506,0.01129,0.5,5,8.8
0.06704,0.01227,0.5,5,8.8
0.06903,0.0131,0.5,5,8.8
0.07119,0.01394,0.5,5,8.8
0.07351,0.01489,0.5,5,8.8
0.07595,0.01557,0.5,5,8.8
0.07856,0.01605,0.5,5,8.8
0.08091,0.0163,0.5,5,8.8
0.08352,0.01658,0.5,5,8.8
0.08601,0.01679,0.5,5,8.8
0.08825,0.01738,0.5,5,8.8
0.09043,0.01778,0.5,5,8.8
0.09304,0.01863,0.5,5,8.8
0.09567,0.01963,0.5,5,8.8
0.09855,0.02081,0.5,5,8.8
0.10147,0.02197,0.5,5,8.8
0.10493,0.02348,0.5,5,8.8
0.10823,0.02517,0.5,5,8.8
0.11238,0.02751,0.5,5,8.8
0.11865,0.02874,0.5,5,8.8
0.12332,0.03118,0.5,5,8.8
0.12828,0.03402,0.5,5,8.8
0.13449,0.03722,0.5,5,8.8
0.14125,0.04035,0.5,5,8.8
0.14936,0.04338,0.5,5,8.8
0.15472,0.04651,0.5,5,8.8
0.16665,0.04892,0.5,5,8.8
0.17468,0.04995,0.5,5,8.8
0.18503,0.05113,0.5,5,8.8
0.19274,0.05118,0.5,5,8.8
0.20037,0.05043,0.5,5,8.8
0.20854,0.04821,0.5,5,8.8
0.21559,0.04672,0.5,5,8.8
0.22375,0.04616,0.5,5,8.8
0.22803,0.04075,0.5,5,8.8
0.2375,0.03956,0.5,5,8.8
0.24265,0.03732,0.5,5,8.8
0.25698,0.03508,0.5,5,8.8
0.26047,0.0349,0.5,5,8.8
0.26113,0.02986,0.5,5,8.8
0.26992,0.02862,0.5,5,8.8
0.27173,0.02635,0.5,5,8.8
0.27613,0.018,0.5,5,8.8
0.27996,0.00969,0.5,5,8.8
0.27763,0.00289,0.5,5,8.8
0.27564,0.00123,0.5,5,8.8
0.27307,-0.00352,0.5,5,8.8
0.10556,0.00445,0.7,5,8.8
0.1078,0.00494,0.7,5,8.8
0.1061,0.00519,0.7,5,8.8
0.10572,0.00466,0.7,5,8.8
0.10551,0.00481,0.7,5,8.8
0.10613,0.00435,0.7,5,8.8
0.10869,0.00526,0.7,5,8.8
0.10551,0.00481,0.7,5,8.8
0.10832,0.0052,0.7,5,8.8
0.10587,0.00486,0.7,5,8.8
0.10528,0.00478,0.7,5,8.8
0.1134,-0.01304,0.7,5,8.8
0.12513,-0.01472,0.7,5,8.8
0.13163,-0.00911,0.7,5,8.8
0.11534,-0.01121,0.7,5,8.8
0.11643,-0.01226,0.7,5,8.8
0.11492,0.01141,0.7,5,8.8
0.12966,0.00108,0.7,5,8.8
0.12425,0.00835,0.7,5,8.8
0.12311,0.00978,0.7,5,8.8
0.12684,0.00751,0.7,5,8.8
0.13482,0.00429,0.7,5,8.8
0.12973,0.00388,0.7,5,8.8
0.12699,0.0022,0.7,5,8.8
0.12675,-0.00105,0.7,5,8.8
0.14181,0.01055,0.7,5,8.8
0.14062,0.02482,0.7,5,8.8
0.14246,0.02277,0.7,5,8.8
0.1359,0.01609,0.7,5,8.8
0.14147,0.01712,0.7,5,8.8
0.14855,0.02114,0.7,5,8.8
0.14472,0.01492,0.7,5,8.8
0.14323,0.00895,0.7,5,8.8
0.15569,0.01655,0.7,5,8.8
0.14639,0.01715,0.7,5,8.8
0.15282,0.00917,0.7,5,8.8
0.15176,0.02081,0.7,5,8.8
0.16236,0.00966,0.7,5,8.8
0.16221,0.01854,0.7,5,8.8
0.17468,0.02489,0.7,5,8.8
0.1742,0.011,0.7,5,8.8
0.17441,0.01569,0.7,5,8.8
0.18772,0.03151,0.7,5,8.8
0.19368,0.03282,0.7,5,8.8
0.20125,0.03502,0.7,5,8.8
0.20738,0.0368,0.7,5,8.8
0.20618,0.02871,0.7,5,8.8
0.22374,0.04536,0.7,5,8.8
0.22337,0.04736,0.7,5,8.8
0.22297,0.04936,0.7,5,8.8
0.24009,0.04921,0.7,5,8.8
0.25735,0.06617,0.7,5,8.8
0.25735,0.06617,0.7,5,8.8
0.27388,0.08559,0.7,5,8.8
0.291,0.08559,0.7,5,8.8
0.30812,0.10271,0.7,5,8.8
0.32523,0.10271,0.7,5,8.8
0.30622,0.13734,0.7,5,8.8
0.3937,0.10271,0.7,5,8.8
0.40967,0.11605,0.7,5,8.8
0.42601,0.11474,0.7,5,8.8
0.44283,0.1066,0.7,5,8.8
0.43581,0.0358,0.7,5,8.8
0.54313,0.079,0.7,5,8.8
0.41082,0.08559,0.7,5,8.8
0.43907,0.07893,0.7,5,8.8
0.44564,0.06578,0.7,5,8.8
0.33364,-0.00788,0.3,8,8.8
0.34028,-0.00855,0.3,8,8.8
0.33797,-0.00849,0.3,8,8.8
0.33413,-0.00767,0.3,8,8.8
0.34275,-0.00772,0.3,8,8.8
0.33485,-0.00767,0.3,8,8.8
0.33784,-0.00861,0.3,8,8.8
0.33202,-0.00777,0.3,8,8.8
0.33234,-0.00807,0.3,8,8.8
0.33461,-0.00942,0.3,8,8.8
0.33926,-0.00827,0.3,8,8.8
0.33542,-0.01791,0.3,8,8.8
0.34009,-0.01598,0.3,8,8.8
0.34383,-0.01154,0.3,8,8.8
0.34603,-0.00619,0.3,8,8.8
0.34322,-0.00236,0.3,8,8.8
0.34022,0.00107,0.3,8,8.8
0.33975,0.00379,0.3,8,8.8
0.34101,0.00628,0.3,8,8.8
0.34427,0.00788,0.3,8,8.8
0.34415,0.01024,0.3,8,8.8
0.34721,0.01172,0.3,8,8.8
0.3479,0.01357,0.3,8,8.8
0.34985,0.01527,0.3,8,8.8
0.35015,0.01717,0.3,8,8.8
0.35167,0.01852,0.3,8,8.8
0.35723,0.02094,0.3,8,8.8
0.36037,0.02308,0.3,8,8.8
0.36477,0.02526,0.3,8,8.8
0.36884,0.02768,0.3,8,8.8
0.36918,0.03129,0.3,8,8.8
0.37136,0.0345,0.3,8,8.8
0.37421,0.03903,0.3,8,8.8
0.37663,0.04315,0.3,8,8.8
0.38711,0.04679,0.3,8,8.8
0.39313,0.05364,0.3,8,8.8
0.40114,0.05988,0.3,8,8.8
0.40802,0.067,0.3,8,8.8
0.4143,0.07574,0.3,8,8.8
0.42687,0.08338,0.3,8,8.8
0.44146,0.09423,0.3,8,8.8
0.45865,0.10317,0.3,8,8.8
0.47442,0.11597,0.3,8,8.8
0.49595,0.13085,0.3,8,8.8
0.5258,0.1378,0.3,8,8.8
0.54946,0.14806,0.3,8,8.8
0.58778,0.16435,0.3,8,8.8
0.61754,0.17296,0.3,8,8.8
0.64418,0.18666,0.3,8,8.8
0.6788,0.20215,0.3,8,8.8
0.71202,0.20328,0.3,8,8.8
0.74917,0.21264,0.3,8,8.8
0.80733,0.20398,0.3,8,8.8
0.84152,0.20761,0.3,8,8.8
0.85724,0.2419,0.3,8,8.8
0.99453,0.15199,0.3,8,8.8
0.92372,0.1369,0.3,8,8.8
0.91058,0.16072,0.3,8,8.8
0.96546,0.1262,0.3,8,8.8
1.003,0.101,0.3,8,8.8
1.0244,0.1169,0.3,8,8.8
1.0746,0.04854,0.3,8,8.8
0.99947,0.0666,0.3,8,8.8
0.963,0.04722,0.3,8,8.8
0.85207,0.01121,0.3,8,8.8
2.119,0.02242,0.3,8,8.8
1.0858,0.1114,0.3,8,8.8
0.09681,-0.00949,0.5,8,8.8
0.10526,7.05E-04,0.5,8,8.8
0.10519,4.51E-04,0.5,8,8.8
0.10531,5.88E-04,0.5,8,8.8
0.10527,6.65E-04,0.5,8,8.8
0.10552,7.32E-04,0.5,8,8.8
0.10524,7.03E-04,0.5,8,8.8
0.10514,5.78E-04,0.5,8,8.8
0.10516,6.10E-04,0.5,8,8.8
0.10524,6.67E-04,0.5,8,8.8
0.10518,8.01E-04,0.5,8,8.8
0.10875,-0.00708,0.5,8,8.8
0.1136,-0.00675,0.5,8,8.8
0.11622,-0.00433,0.5,8,8.8
0.11765,-0.00156,0.5,8,8.8
0.11849,6.01E-04,0.5,8,8.8
0.11921,0.00249,0.5,8,8.8
0.1199,0.00391,0.5,8,8.8
0.12083,0.0053,0.5,8,8.8
0.12172,0.00657,0.5,8,8.8
0.12291,0.0077,0.5,8,8.8
0.1241,0.00891,0.5,8,8.8
0.12546,0.0101,0.5,8,8.8
0.12702,0.01135,0.5,8,8.8
0.12878,0.01253,0.5,8,8.8
0.13072,0.01388,0.5,8,8.8
0.13281,0.01508,0.5,8,8.8
0.13521,0.01649,0.5,8,8.8
0.13805,0.01656,0.5,8,8.8
0.14104,0.01813,0.5,8,8.8
0.1439,0.01916,0.5,8,8.8
0.14704,0.02005,0.5,8,8.8
0.15047,0.02056,0.5,8,8.8
0.15367,0.0212,0.5,8,8.8
0.15695,0.02173,0.5,8,8.8
0.16045,0.02222,0.5,8,8.8
0.16351,0.02296,0.5,8,8.8
0.16703,0.02348,0.5,8,8.8
0.17046,0.02432,0.5,8,8.8
0.17411,0.02517,0.5,8,8.8
0.1784,0.02655,0.5,8,8.8
0.183,0.02736,0.5,8,8.8
0.18762,0.02972,0.5,8,8.8
0.19235,0.032,0.5,8,8.8
0.1997,0.03254,0.5,8,8.8
0.20511,0.03542,0.5,8,8.8
0.21163,0.03906,0.5,8,8.8
0.21963,0.04274,0.5,8,8.8
0.22754,0.04618,0.5,8,8.8
0.23604,0.05099,0.5,8,8.8
0.24555,0.05498,0.5,8,8.8
0.25572,0.05942,0.5,8,8.8
0.27057,0.06073,0.5,8,8.8
0.26614,0.06116,0.5,8,8.8
0.29672,0.06047,0.5,8,8.8
0.30677,0.05812,0.5,8,8.8
0.32052,0.05447,0.5,8,8.8
0.32959,0.05107,0.5,8,8.8
0.33364,0.04407,0.5,8,8.8
0.316,0.02853,0.5,8,8.8
0.35032,0.03161,0.5,8,8.8
0.35468,0.02845,0.5,8,8.8
0.35837,0.01908,0.5,8,8.8
0.3627,0.01574,0.5,8,8.8
0.36226,0.00951,0.5,8,8.8
0.35783,0.0059,0.5,8,8.8
0.36722,0.00409,0.5,8,8.8
0.37091,-7.66E-04,0.5,8,8.8
0.18159,0.02345,0.7,8,8.8
0.18835,0.02125,0.7,8,8.8
0.18824,0.02199,0.7,8,8.8
0.18439,0.02406,0.7,8,8.8
0.18378,0.02323,0.7,8,8.8
0.18898,0.02209,0.7,8,8.8
0.18898,0.02209,0.7,8,8.8
0.18376,0.02317,0.7,8,8.8
0.18418,0.02353,0.7,8,8.8
0.18898,0.02209,0.7,8,8.8
0.18382,0.02314,0.7,8,8.8
0.20234,-0.0162,0.7,8,8.8
0.22745,-0.0186,0.7,8,8.8
0.24049,-0.01455,0.7,8,8.8
0.2024,-0.00251,0.7,8,8.8
0.23194,-0.02848,0.7,8,8.8
0.22737,0.01791,0.7,8,8.8
0.21578,0.00973,0.7,8,8.8
0.20124,0.01293,0.7,8,8.8
