Repository: ECSIM/dbfc-dataset

# Pd/C Catalyst in DBFC

## Conditions

### ELECTRODES STRUCTURE:
Anode catalyst: Pd/C (4.4, 8.8, 13.4, 17.7 mg/cm2)
Anode support: Nickel foam
Cathode catalyst: HypermecTM  K14 (5 mg/cm2)
Cathode support: Carbon cloth
Surface area: 4.5 cm2

### ELECTROLYTE CONDITION:
2M KOH + different concentration of Sodium Borohydride (SBH) (1,3,5,8 wt% SBH)

### OPERATION CONDITION:
1) Room temperature
2) Run polarization study in different Sodium Borohydride concentration (1, 3, 5, 8 wt% SBH) 
3) Run electrochemical impedance spectroscopy study at operating DC voltages of 0.3V, 0.5V, 0.7V

## Files

File: Pd-C Catalyst/2.csv
z_real,z_img,applied_voltage,sbh_weight_percent,catalyst_loading
0.1076,-0.00756,0.3,5,8.8
0.10767,-0.0078,0.3,5,8.8
0.10752,-0.00758,0.3,5,8.8
0.10759,-0.00752,0.3,5,8.8
0.1077,-0.00754,0.3,5,8.8
0.10765,-0.00759,0.3,5,8.8
0.10764,-0.00765,0.3,5,8.8
0.10753,-0.00753,0.3,5,8.8
0.10753,-0.00758,0.3,5,8.8
0.10741,-0.00769,0.3,5,8.8
0.10749,-0.00758,0.3,5,8.8
0.10909,-0.01117,0.3,5,8.8
0.11205,-0.0101,0.3,5,8.8
0.11384,-0.00743,0.3,5,8.8
0.11467,-0.00491,0.3,5,8.8
0.11504,-0.00283,0.3,5,8.8
0.11547,-0.00123,0.3,5,8.8
0.11601,9.56E-05,0.3,5,8.8
0.11652,0.00117,0.3,5,8.8
0.11714,0.002,0.3,5,8.8
0.11765,0.00256,0.3,5,8.8
0.11827,0.00297,0.3,5,8.8
0.1191,0.00349,0.3,5,8.8
0.11961,0.00367,0.3,5,8.8
0.12014,0.00393,0.3,5,8.8
0.1208,0.00424,0.3,5,8.8
0.12143,0.00448,0.3,5,8.8
0.12192,0.00493,0.3,5,8.8
0.12258,0.00523,0.3,5,8.8
0.12325,0.00546,0.3,5,8.8
0.12386,0.00584,0.3,5,8.8
0.12477,0.00651,0.3,5,8.8
0.12562,0.00715,0.3,5,8.8
0.12654,0.00797,0.3,5,8.8
0.12712,0.00873,0.3,5,8.8
0.12845,0.0095,0.3,5,8.8
0.1297,0.01053,0.3,5,8.8
0.13127,0.0117,0.3,5,8.8
0.13253,0.01307,0.3,5,8.8
0.13445,0.01446,0.3,5,8.8
0.13781,0.01637,0.3,5,8.8
0.13907,0.01785,0.3,5,8.8
0.14108,0.01999,0.3,5,8.8
0.14448,0.02285,0.3,5,8.8
0.14996,0.02405,0.3,5,8.8
0.15221,0.02702,0.3,5,8.8
0.15655,0.03105,0.3,5,8.8
0.16556,0.03424,0.3,5,8.8
0.16744,0.04007,0.3,5,8.8
0.17452,0.04456,0.3,5,8.8
0.17971,0.0504,0.3,5,8.8
0.18913,0.0553,0.3,5,8.8
0.19556,0.06716,0.3,5,8.8
0.20972,0.07308,0.3,5,8.8
0.22109,0.0811,0.3,5,8.8
0.23727,0.08293,0.3,5,8.8
0.24876,0.08825,0.3,5,8.8
0.27781,0.08806,0.3,5,8.8
0.29403,0.08345,0.3,5,8.8
0.31999,0.07241,0.3,5,8.8
0.32229,0.06209,0.3,5,8.8
0.32919,0.04528,0.3,5,8.8
0.3502,0.03794,0.3,5,8.8
0.35254,0.03266,0.3,5,8.8
0.34487,0.03053,0.3,5,8.8
0.33926,0.01996,0.3,5,8.8
0.3495,0.02514,0.3,5,8.8
0.30982,0.00609,0.3,5,8.8
0.33404,0.00596,0.3,5,8.8
0.10289,-0.00302,0.5,5,8.8
0.10392,-0.0031,0.5,5,8.8
0.10315,-0.00323,0.5,5,8.8
0.10455,-0.00325,0.5,5,8.8
0.10311,-0.00283,0.5,5,8.8
0.10303,-0.00293,0.5,5,8.8
0.10329,-0.00306,0.5,5,8.8
0.10527,-0.00368,0.5,5,8.8
0.10569,-0.00364,0.5,5,8.8
0.10356,-0.00301,0.5,5,8.8
0.10353,-0.00326,0.5,5,8.8
0.10739,-0.01204,0.5,5,8.8
0.11302,-0.01204,0.5,5,8.8
0.11631,-0.00889,0.5,5,8.8
0.11784,-0.00567,0.5,5,8.8
0.11857,-0.00318,0.5,5,8.8
0.11888,-0.00102,0.5,5,8.8
0.11929,3.73E-04,0.5,5,8.8
0.11983,0.00148,0.5,5,8.8
0.12044,0.00244,0.5,5,8.8
0.12105,0.00306,0.5,5,8.8
0.12184,0.00362,0.5,5,8.8
0.12285,0.00385,0.5,5,8.8
0.12309,0.00441,0.5,5,8.8
0.12397,0.00487,0.5,5,8.8
0.12452,0.00499,0.5,5,8.8
0.1255,0.00488,0.5,5,8.8
0.12596,0.00544,0.5,5,8.8
0.1271,0.00663,0.5,5,8.8
0.12806,0.00712,0.5,5,8.8
0.12934,0.00738,0.5,5,8.8
0.12973,0.00802,0.5,5,8.8
0.13048,0.00885,0.5,5,8.8
0.13127,0.01002,0.5,5,8.8
0.13303,0.01049,0.5,5,8.8
0.13447,0.01193,0.5,5,8.8
0.13658,0.01304,0.5,5,8.8
0.1366,0.01534,0.5,5,8.8
0.13956,0.01687,0.5,5,8.8
0.14244,0.02015,0.5,5,8.8
0.14514,0.0204,0.5,5,8.8
0.14899,0.02229,0.5,5,8.8
0.15255,0.02627,0.5,5,8.8
0.15553,0.02939,0.5,5,8.8
0.16313,0.03193,0.5,5,8.8
0.16684,0.03427,0.5,5,8.8
0.16966,0.03842,0.5,5,8.8
0.1756,0.04247,0.5,5,8.8
0.18347,0.05025,0.5,5,8.8
0.19081,0.05503,0.5,5,8.8
0.19641,0.06355,0.5,5,8.8
0.20869,0.07063,0.5,5,8.8
0.21776,0.08078,0.5,5,8.8
0.22924,0.08737,0.5,5,8.8
0.24809,0.10187,0.5,5,8.8
0.26641,0.10928,0.5,5,8.8
0.28195,0.11649,0.5,5,8.8
0.30308,0.12742,0.5,5,8.8
0.3289,0.13668,0.5,5,8.8
0.36337,0.1419,0.5,5,8.8
0.37334,0.13239,0.5,5,8.8
0.40429,0.12419,0.5,5,8.8
0.42415,0.1192,0.5,5,8.8
0.4526,0.12063,0.5,5,8.8
0.4541,0.10285,0.5,5,8.8
0.4876,0.09344,0.5,5,8.8
0.48929,0.07876,0.5,5,8.8
0.49654,0.06493,0.5,5,8.8
0.4972,0.03387,0.5,5,8.8
0.50002,0.02738,0.5,5,8.8
0.06293,0.00763,0.7,5,8.8
0.06174,0.00767,0.7,5,8.8
0.06351,0.00734,0.7,5,8.8
0.06175,0.00799,0.7,5,8.8
0.06293,0.00763,0.7,5,8.8
0.06118,0.00808,0.7,5,8.8
0.06146,0.00799,0.7,5,8.8
0.0615,0.00807,0.7,5,8.8
0.06277,0.00852,0.7,5,8.8
0.06171,0.00792,0.7,5,8.8
0.0615,0.00731,0.7,5,8.8
0.07,-0.01082,0.7,5,8.8
0.08186,-0.01272,0.7,5,8.8
0.08335,0,0.7,5,8.8
0.07831,-0.00677,0.7,5,8.8
0.08462,-0.00907,0.7,5,8.8
0.08529,0.00424,0.7,5,8.8
0.07367,0.00512,0.7,5,8.8
0.08108,0.0096,0.7,5,8.8
0.08145,0.00222,0.7,5,8.8
0.07235,0,0.7,5,8.8
0.08717,0.00466,0.7,5,8.8
0.08237,-0.00123,0.7,5,8.8
0.08203,0.00721,0.7,5,8.8
0.08121,-0.00138,0.7,5,8.8
0.09623,0.00647,0.7,5,8.8
0.09579,0.01556,0.7,5,8.8
0.08256,0.00563,0.7,5,8.8
0.08618,0.01375,0.7,5,8.8
0.09159,0.00837,0.7,5,8.8
0.09039,0.01903,0.7,5,8.8
0.08591,0.00619,0.7,5,8.8
0.08517,0.01666,0.7,5,8.8
0.09683,0.01635,0.7,5,8.8
0.08628,0.01138,0.7,5,8.8
0.10151,0.01285,0.7,5,8.8
0.0994,0.02089,0.7,5,8.8
0.09334,0.01064,0.7,5,8.8
0.11001,0.01116,0.7,5,8.8
0.10937,0.01626,0.7,5,8.8
0.10832,0.02027,0.7,5,8.8
0.12844,0.03041,0.7,5,8.8
0.12517,0.02484,0.7,5,8.8
0.13696,0.03739,0.7,5,8.8
0.14091,0.02717,0.7,5,8.8
0.14051,0.02975,0.7,5,8.8
0.15817,0.04797,0.7,5,8.8
0.15817,0.04797,0.7,5,8.8
0.17518,0.0491,0.7,5,8.8
0.17518,0.0491,0.7,5,8.8
0.19233,0.06797,0.7,5,8.8
0.19233,0.06797,0.7,5,8.8
0.20992,0.08524,0.7,5,8.8
0.22657,0.08714,0.7,5,8.8
0.244,0.10457,0.7,5,8.8
0.26143,0.122,0.7,5,8.8
0.27886,0.122,0.7,5,8.8
0.29629,0.13943,0.7,5,8.8
0.33115,0.15686,0.7,5,8.8
0.34858,0.15686,0.7,5,8.8
0.38343,0.17429,0.7,5,8.8
0.41829,0.17429,0.7,5,8.8
0.45315,0.17429,0.7,5,8.8
0.47058,0.17429,0.7,5,8.8
0.50543,0.17429,0.7,5,8.8
0.54029,0.17429,0.7,5,8.8
0.57515,0.15686,0.7,5,8.8
0.122,0.08714,0.7,5,8.8
0.74944,0.13943,0.7,5,8.8
0.04857,0.00111,0.3,5,17.7
0.05169,-0.00563,0.3,5,17.7
0.05622,-0.00582,0.3,5,17.7
0.05896,-0.00376,0.3,5,17.7
0.06033,-0.00151,0.3,5,17.7
0.06104,1.57E-04,0.3,5,17.7
0.06181,0.00154,0.3,5,17.7
0.06249,0.00257,0.3,5,17.7
0.06321,0.00315,0.3,5,17.7
0.06411,0.00381,0.3,5,17.7
0.06489,0.00414,0.3,5,17.7
0.06562,0.00434,0.3,5,17.7
0.06636,0.00451,0.3,5,17.7
0.0669,0.00454,0.3,5,17.7
0.0676,0.00458,0.3,5,17.7
0.0682,0.00463,0.3,5,17.7
0.06888,0.00447,0.3,5,17.7
0.06943,0.005,0.3,5,17.7
0.07005,0.00514,0.3,5,17.7
0.07059,0.00527,0.3,5,17.7
0.07151,0.00576,0.3,5,17.7
0.07196,0.0061,0.3,5,17.7
0.07302,0.00639,0.3,5,17.7
0.074,0.00765,0.3,5,17.7
0.07457,0.00763,0.3,5,17.7
0.07545,0.00907,0.3,5,17.7
0.0767,0.00968,0.3,5,17.7
0.0784,0.01073,0.3,5,17.7
0.07984,0.01179,0.3,5,17.7
0.08144,0.0137,0.3,5,17.7
0.08345,0.01415,0.3,5,17.7
0.08648,0.01538,0.3,5,17.7
0.08851,0.01709,0.3,5,17.7
0.09123,0.01858,0.3,5,17.7
0.09455,0.01919,0.3,5,17.7
0.09843,0.02114,0.3,5,17.7
0.10099,0.02286,0.3,5,17.7
0.10386,0.0247,0.3,5,17.7
0.1059,0.02778,0.3,5,17.7
0.11045,0.03005,0.3,5,17.7
0.11313,0.03558,0.3,5,17.7
0.11662,0.03822,0.3,5,17.7
0.11964,0.04351,0.3,5,17.7
0.12602,0.04968,0.3,5,17.7
0.13079,0.06011,0.3,5,17.7
0.13318,0.06818,0.3,5,17.7
0.15414,0.07869,0.3,5,17.7
0.16343,0.09619,0.3,5,17.7
0.17002,0.10526,0.3,5,17.7
0.19037,0.12566,0.3,5,17.7
0.208,0.14255,0.3,5,17.7
0.2304,0.16063,0.3,5,17.7
0.28014,0.17225,0.3,5,17.7
0.30791,0.17219,0.3,5,17.7
0.36627,0.17937,0.3,5,17.7
0.36979,0.15734,0.3,5,17.7
0.41492,0.12819,0.3,5,17.7
0.43505,0.12411,0.3,5,17.7
0.45821,0.10947,0.3,5,17.7
0.45814,0.0951,0.3,5,17.7
0.46117,0.04815,0.3,5,17.7
0.46011,0.03696,0.3,5,17.7
0.04354,0.00584,0.5,5,17.7
0.05021,-0.00649,0.5,5,17.7
0.05775,-0.00616,0.5,5,17.7
0.06055,-0.0048,0.5,5,17.7
0.06257,-0.00185,0.5,5,17.7
0.06387,2.89E-04,0.5,5,17.7
0.06453,0.0019,0.5,5,17.7
0.06501,0.00317,0.5,5,17.7
0.06596,0.00407,0.5,5,17.7
0.06673,0.00483,0.5,5,17.7
0.06761,0.00497,0.5,5,17.7
0.06846,0.00526,0.5,5,17.7
0.06942,0.00565,0.5,5,17.7
0.07015,0.00559,0.5,5,17.7
0.07105,0.00534,0.5,5,17.7
0.0717,0.00595,0.5,5,17.7
0.07248,0.00611,0.5,5,17.7
0.07335,0.00604,0.5,5,17.7
0.07444,0.00652,0.5,5,17.7
0.07566,0.00723,0.5,5,17.7
0.07563,0.00822,0.5,5,17.7
0.07704,0.00828,0.5,5,17.7
0.07807,0.00955,0.5,5,17.7
0.07941,0.0104,0.5,5,17.7
0.08016,0.0105,0.5,5,17.7
0.08222,0.01203,0.5,5,17.7
0.08414,0.01357,0.5,5,17.7
0.08577,0.01486,0.5,5,17.7
0.08746,0.01679,0.5,5,17.7
0.09073,0.01826,0.5,5,17.7
0.0939,0.02,0.5,5,17.7
0.09721,0.02113,0.5,5,17.7
0.10084,0.02278,0.5,5,17.7
0.10409,0.02469,0.5,5,17.7
0.10986,0.02549,0.5,5,17.7
0.11344,0.02715,0.5,5,17.7
0.1173,0.02903,0.5,5,17.7
0.12227,0.03123,0.5,5,17.7
0.12636,0.03374,0.5,5,17.7
0.13111,0.03602,0.5,5,17.7
0.13553,0.04063,0.5,5,17.7
0.13952,0.045,0.5,5,17.7
0.14372,0.05098,0.5,5,17.7
0.15049,0.05672,0.5,5,17.7
0.15794,0.06442,0.5,5,17.7
0.16081,0.07543,0.5,5,17.7
0.17091,0.08574,0.5,5,17.7
0.18412,0.10285,0.5,5,17.7
0.18822,0.11745,0.5,5,17.7
0.20688,0.14043,0.5,5,17.7
0.21532,0.16494,0.5,5,17.7
0.23213,0.18966,0.5,5,17.7
0.29011,0.22063,0.5,5,17.7
0.31898,0.24651,0.5,5,17.7
0.36488,0.27642,0.5,5,17.7
0.40399,0.30552,0.5,5,17.7
0.47738,0.30679,0.5,5,17.7
0.53616,0.29885,0.5,5,17.7
0.59126,0.29333,0.5,5,17.7
0.62232,0.27435,0.5,5,17.7
0.66787,0.24064,0.5,5,17.7
0.66729,0.17795,0.5,5,17.7
0.67592,0.13712,0.5,5,17.7
0.04405,0.01092,0.7,5,17.7
0.05283,-0.00731,0.7,5,17.7
0.06435,-0.00824,0.7,5,17.7
0.07028,-0.00662,0.7,5,17.7
0.06157,0.00274,0.7,5,17.7
0.06608,-0.00632,0.7,5,17.7
0.06318,0.01607,0.7,5,17.7
0.07144,0.00508,0.7,5,17.7
0.06725,-0.00118,0.7,5,17.7
0.06612,0.01135,0.7,5,17.7
0.07048,2.59E-04,0.7,5,17.7
0.06938,0.00973,0.7,5,17.7
0.06496,0.00246,0.7,5,17.7
0.07935,0.00726,0.7,5,17.7
0.07922,-6.55E-04,0.7,5,17.7
0.07805,0.0064,0.7,5,17.7
0.07751,0.01356,0.7,5,17.7
0.07645,0.02175,0.7,5,17.7
0.08309,0.01456,0.7,5,17.7
0.0665,0.01641,0.7,5,17.7
0.07379,0.01013,0.7,5,17.7
0.08376,0.00723,0.7,5,17.7
0.08216,0.01752,0.7,5,17.7
0.08382,0.00323,0.7,5,17.7
0.08342,0.01247,0.7,5,17.7
0.08227,0.01971,0.7,5,17.7
0.09131,0.00511,0.7,5,17.7
0.09087,0.011,0.7,5,17.7
0.08964,0.01516,0.7,5,17.7
0.10548,0.01634,0.7,5,17.7
0.1054,0.02012,0.7,5,17.7
0.10422,0.02286,0.7,5,17.7
0.11986,0.0289,0.7,5,17.7
0.12416,0.0306,0.7,5,17.7
0.12023,0.02755,0.7,5,17.7
0.13676,0.02909,0.7,5,17.7
0.13676,0.02909,0.7,5,17.7
0.13653,0.03031,0.7,5,17.7
0.15325,0.03122,0.7,5,17.7
0.15325,0.03122,0.7,5,17.7
0.15298,0.03258,0.7,5,17.7
0.1701,0.04939,0.7,5,17.7
0.16966,0.0509,0.7,5,17.7
0.16966,0.0509,0.7,5,17.7
0.16966,0.06786,0.7,5,17.7
0.18663,0.06786,0.7,5,17.7
0.18663,0.08483,0.7,5,17.7
0.20359,0.08483,0.7,5,17.7
0.20359,0.1018,0.7,5,17.7
0.22056,0.13573,0.7,5,17.7
0.22056,0.15269,0.7,5,17.7
0.25449,0.18663,0.7,5,17.7
0.28842,0.20359,0.7,5,17.7
0.30539,0.23753,0.7,5,17.7
0.33932,0.28842,0.7,5,17.7
0.39022,0.32236,0.7,5,17.7
0.45808,0.35629,0.7,5,17.7
0.52595,0.39022,0.7,5,17.7

File: Pd-C Catalyst/3.csv
current_density,cell_voltage,power_density,sbh_weight_percent,catalyst_loading
162.77,0.21432,34.885,1,4.4
118.55,0.24796,29.396,1,4.4
139.01,0.2754,38.284,1,4.4
86.98,0.32585,28.342,1,4.4
95.805,0.38351,36.743,1,4.4
103.87,0.42457,44.099,1,4.4
61.393,0.49311,30.273,1,4.4
73.714,0.52304,38.556,1,4.4
53.105,0.58162,30.887,1,4.4
25.003,0.64597,16.151,1,4.4
21.749,0.63152,13.735,1,4.4
14.197,0.75126,10.665,1,4.4
5.0747,0.81638,4.1428,1,4.4
0.64744,0.79385,0.51397,1,4.4
154.18,0.21141,32.596,3,4.4
138.87,0.26131,36.289,3,4.4
123.59,0.3111,38.45,3,4.4
108.52,0.36176,39.259,3,4.4
94.025,0.41168,38.708,3,4.4
80.572,0.46131,37.168,3,4.4
67.325,0.51135,34.427,3,4.4
55.385,0.56189,31.12,3,4.4
45.028,0.61176,27.546,3,4.4
34.975,0.66146,23.134,3,4.4
28.341,0.70563,19.998,3,4.4
23.304,0.76138,17.743,3,4.4
15.572,0.81097,12.629,3,4.4
9.2644,0.86169,7.983,3,4.4
280.83,0.15785,44.328,5,4.4
250.62,0.212,53.132,5,4.4
244.98,0.246,60.265,5,4.4
200.69,0.29754,59.713,5,4.4
196.27,0.34705,68.117,5,4.4
162.15,0.3957,64.164,5,4.4
155.88,0.43392,67.637,5,4.4
116.53,0.49171,57.301,5,4.4
103.84,0.53774,55.838,5,4.4
62.129,0.60186,37.393,5,4.4
41.29,0.65379,26.995,5,4.4
31.254,0.71689,22.406,5,4.4
10.336,0.77717,8.0325,5,4.4
12.016,0.81496,9.7923,5,4.4
0.38883,0.88197,0.34294,5,4.4
266.07,0.17493,46.543,8,4.4
242.29,0.22488,54.486,8,4.4
216.98,0.27458,59.579,8,4.4
189.57,0.32514,61.638,8,4.4
161.19,0.375,60.446,8,4.4
133.3,0.42483,56.629,8,4.4
106.83,0.4746,50.699,8,4.4
82.531,0.52528,43.352,8,4.4
62.552,0.57502,35.969,8,4.4
46.298,0.62492,28.933,8,4.4
33.373,0.67503,22.528,8,4.4
23.136,0.72281,16.723,8,4.4
16.831,0.77068,12.971,8,4.4
9.1204,0.8217,7.4943,8,4.4
192.19,0.1947,37.419,1,8.8
169.02,0.24477,41.371,1,8.8
145.91,0.29501,43.044,1,8.8
123.97,0.34463,42.723,1,8.8
104.02,0.39446,41.032,1,8.8
86.231,0.44412,38.297,1,8.8
70.702,0.49483,34.986,1,8.8
58.029,0.54467,31.607,1,8.8
47.724,0.59454,28.374,1,8.8
34.645,0.64547,22.363,1,8.8
27.26,0.69168,18.855,1,8.8
24.991,0.74006,18.494,1,8.8
10.614,0.77642,8.2411,1,8.8
10.75,0.84469,9.0808,1,8.8
8.6023,0.86513,7.4421,1,8.8
351.02,0.18436,64.715,3,8.8
328.35,0.23422,76.905,3,8.8
301.48,0.28478,85.857,3,8.8
269.96,0.33458,90.325,3,8.8
236.1,0.38435,90.744,3,8.8
201.86,0.43427,87.661,3,8.8
168.89,0.48475,81.87,3,8.8
138.22,0.53463,73.897,3,8.8
110.9,0.58466,64.837,3,8.8
87.619,0.63445,55.59,3,8.8
67.825,0.68498,46.458,3,8.8
51.098,0.73475,37.544,3,8.8
36.492,0.78481,28.639,3,8.8
23.701,0.83624,19.82,3,8.8
9.9002,0.88435,8.7553,3,8.8
347.02,0.2155,74.783,5,8.8
323.35,0.26618,86.068,5,8.8
297.54,0.31592,94.001,5,8.8
268.8,0.36568,98.293,5,8.8
235.27,0.41539,97.729,5,8.8
199.11,0.46605,92.794,5,8.8
164.91,0.51593,85.082,5,8.8
134.09,0.56571,75.856,5,8.8
106.33,0.61578,65.479,5,8.8
82.163,0.66628,54.744,5,8.8
61.588,0.7162,44.11,5,8.8
43.591,0.76578,33.381,5,8.8
25.285,0.81706,20.66,5,8.8
10.76,0.86567,9.3147,5,8.8
351.7,0.1966,69.144,8,8.8
333.22,0.22781,75.911,8,8.8
296.85,0.2889,85.76,8,8.8
280.17,0.33583,94.089,8,8.8
239.4,0.38978,93.313,8,8.8
218.86,0.43452,95.098,8,8.8
166.55,0.51612,85.96,8,8.8
139.28,0.55485,77.28,8,8.8
127.5,0.59729,76.151,8,8.8
80.883,0.6445,52.129,8,8.8
42.791,0.70922,30.348,8,8.8
24.201,0.75899,18.369,8,8.8
6.422,0.81613,5.2412,8,8.8
164.6,0.20041,32.988,1,13.4
139.58,0.25057,34.974,1,13.4
118.15,0.30064,35.52,1,13.4
97.833,0.35118,34.357,1,13.4
80.18,0.40082,32.138,1,13.4
65.19,0.45069,29.38,1,13.4
52.854,0.50058,26.458,1,13.4
41.03,0.55171,22.636,1,13.4
32.886,0.60014,19.736,1,13.4
22.952,0.64913,14.899,1,13.4
23.025,0.70212,16.166,1,13.4
19.639,0.75272,14.783,1,13.4
8.0683,0.79066,6.3793,1,13.4
8.0438,0.84167,6.7702,1,13.4
8.082,0.86994,7.0309,1,13.4
8.0683,0.87777,7.0821,1,13.4
340.09,0.17965,61.099,3,13.4
313.32,0.22954,71.919,3,13.4
285.82,0.28014,80.072,3,13.4
257.82,0.33002,85.084,3,13.4
226.76,0.37984,86.131,3,13.4
197.83,0.42956,84.981,3,13.4
168.43,0.48023,80.884,3,13.4
142.19,0.53006,75.368,3,13.4
118.36,0.57985,68.633,3,13.4
97.905,0.62979,61.66,3,13.4
79.952,0.68046,54.404,3,13.4
63.253,0.73027,46.192,3,13.4
47.378,0.78018,36.963,3,13.4
27.579,0.83084,22.913,3,13.4
12.567,0.87678,11.018,3,13.4
8.031,0.91643,7.3599,3,13.4
373.22,0.21395,79.851,5,13.4
358.83,0.26446,94.896,5,13.4
337.9,0.31446,106.26,5,13.4
313.87,0.36429,114.34,5,13.4
282.77,0.41412,117.1,5,13.4
245.96,0.46474,114.31,5,13.4
207.64,0.51444,106.82,5,13.4
172.17,0.56445,97.182,5,13.4
140.86,0.61421,86.52,5,13.4
112.78,0.665,74.997,5,13.4
88.418,0.71471,63.193,5,13.4
67.318,0.76449,51.464,5,13.4
48.031,0.81432,39.113,5,13.4
26.771,0.86613,23.187,5,13.4
11.419,0.91106,10.403,5,13.4
375.92,0.17229,64.766,8,13.4
319.37,0.20773,66.342,8,13.4
297.18,0.26087,77.526,8,13.4
284.75,0.31315,89.169,8,13.4
288.21,0.36844,106.19,8,13.4
257.66,0.43237,111.4,8,13.4
227.99,0.46927,106.99,8,13.4
154.69,0.5349,82.742,8,13.4
126.31,0.57777,72.979,8,13.4
130.24,0.62521,81.427,8,13.4
110.37,0.67936,74.982,8,13.4
48.594,0.73122,35.533,8,13.4
48.685,0.76124,37.061,8,13.4
33.98,0.8336,28.326,8,13.4
3.8611,0.85594,3.3049,8,13.4
22.094,0.1692,3.7383,0.05,17.7
9.4042,0.21389,2.0115,0.05,17.7
6.1344,0.26259,1.6109,0.05,17.7
2.5862,0.32067,0.82931,0.05,17.7
0.48287,0.383,0.18494,0.05,17.7
0.49191,0.41395,0.20363,0.05,17.7
0.4901,0.43826,0.21479,0.05,17.7
0.44127,0.46098,0.20342,0.05,17.7
0.48649,0.4805,0.23375,0.05,17.7
0.4467,0.49782,0.22238,0.05,17.7
0.44489,0.51478,0.22902,0.05,17.7
0.48106,0.53042,0.25516,0.05,17.7
0.46117,0.54497,0.25132,0.05,17.7
0.49372,0.55818,0.27559,0.05,17.7
0.45755,0.57136,0.26142,0.05,17.7
0.43585,0.58362,0.25437,0.05,17.7
55.241,0.20912,11.552,0.5,17.7
60.505,0.26551,16.065,0.5,17.7
26.249,0.31245,8.2013,0.5,17.7
21.543,0.35132,7.5685,0.5,17.7
32.672,0.39967,13.058,0.5,17.7
22.335,0.45155,10.085,0.5,17.7
3.6586,0.50024,1.8302,0.5,17.7
4.6515,0.55996,2.6046,0.5,17.7
3.2426,0.61382,1.9904,0.5,17.7
0.4033,0.5476,0.22084,0.5,17.7
0.35989,0.63358,0.22802,0.5,17.7
0.33457,0.67629,0.22627,0.5,17.7
0.55702,0.70813,0.39444,0.5,17.7
0.29117,0.73532,0.2141,0.5,17.7
0.3201,0.75929,0.24305,0.5,17.7
100.51,0.20431,20.535,1,17.7
81.463,0.25459,20.739,1,17.7
67.145,0.30452,20.447,1,17.7
55.144,0.35457,19.553,1,17.7
44.925,0.40514,18.201,1,17.7
36.161,0.45513,16.458,1,17.7
27.377,0.49921,13.667,1,17.7
21.134,0.55224,11.671,1,17.7
19.345,0.60559,11.715,1,17.7
14.251,0.65582,9.3458,1,17.7
11.536,0.70447,8.1268,1,17.7
10.501,0.75498,7.9279,1,17.7
7.9784,0.78463,6.2601,1,17.7
7.9822,0.82595,6.5929,1,17.7
7.9923,0.85264,6.8145,1,17.7
317.72,0.22095,70.2,3,17.7
295.09,0.27069,79.876,3,17.7
269.46,0.32058,86.383,3,17.7
241.98,0.3713,89.847,3,17.7
214.36,0.42111,90.269,3,17.7
187.14,0.47104,88.151,3,17.7
160.76,0.52088,83.735,3,17.7
136.14,0.57147,77.799,3,17.7
113.01,0.62139,70.222,3,17.7
91.961,0.67138,61.741,3,17.7
72.904,0.72088,52.555,3,17.7
55.756,0.77097,42.986,3,17.7
35.26,0.82205,28.986,3,17.7
21.434,0.86553,18.552,3,17.7
9.9044,0.90315,8.9452,3,17.7
7.9988,0.95119,7.6084,5,17.7
23.524,0.89522,21.059,5,17.7
39.198,0.84934,33.292,5,17.7
51.335,0.80018,41.078,5,17.7
68.443,0.75023,51.348,5,17.7
86.71,0.6997,60.671,5,17.7
106.65,0.64989,69.314,5,17.7
126.41,0.60001,75.847,5,17.7
143.95,0.55024,79.206,5,17.7
160.84,0.49952,80.344,5,17.7
176.5,0.44972,79.376,5,17.7
190.86,0.39971,76.287,5,17.7
204.64,0.35008,71.641,5,17.7
220.68,0.29945,66.084,5,17.7
239.19,0.24991,59.776,5,17.7
264.19,0.20029,52.915,5,17.7
365.75,0.20597,75.334,8,17.7
330.22,0.25651,84.704,8,17.7
323.64,0.29972,97.002,8,17.7
291.05,0.35053,102.02,8,17.7
262.31,0.40144,105.3,8,17.7
230.08,0.45548,104.8,8,17.7
194.64,0.50203,97.712,8,17.7
166.96,0.55436,92.559,8,17.7
130.57,0.60605,79.13,8,17.7
98.167,0.64558,63.375,8,17.7
91.843,0.68929,63.306,8,17.7
54.537,0.7342,40.041,8,17.7
24.346,0.77754,18.93,8,17.7
13.647,0.84587,11.544,8,17.7
0.52446,0.90532,0.47481,8,17.7

File: Pd-C Catalyst/4.csv
current_density,cell_voltage,power_density,sbh_weight_percent,catalyst_loading
347.02,0.2155,74.783,5,8.8
323.35,0.26618,86.068,5,8.8
297.54,0.31592,94.001,5,8.8
268.8,0.36568,98.293,5,8.8
235.27,0.41539,97.729,5,8.8
199.11,0.46605,92.794,5,8.8
164.91,0.51593,85.082,5,8.8
134.09,0.56571,75.856,5,8.8
106.33,0.61578,65.479,5,8.8
82.163,0.66628,54.744,5,8.8
61.588,0.7162,44.11,5,8.8
43.591,0.76578,33.381,5,8.8
25.285,0.81706,20.66,5,8.8
10.76,0.86567,9.3147,5,8.8
333.8,0.17431,58.183,5,17.7
308.01,0.22491,69.273,5,17.7
284.29,0.27458,78.06,5,17.7
258.84,0.32455,84.005,5,17.7
231.96,0.37425,86.811,5,17.7
204.75,0.42519,87.056,5,17.7
177.89,0.47481,84.466,5,17.7
153,0.5248,80.293,5,17.7
130.34,0.57466,74.9,5,17.7
108.8,0.6253,68.033,5,17.7
89.129,0.6751,60.171,5,17.7
70.707,0.72508,51.268,5,17.7
52.807,0.77473,40.912,5,17.7
31.44,0.82624,25.977,5,17.7
17.537,0.87647,15.37,5,17.7
8.0485,0.90876,7.3142,5,17.7

File: Pd-C Catalyst/5.csv
current_density,cell_voltage,power_density,sbh_weight_percent,catalyst_loading
442.56,0.19638,86.912,5,8.8
399.01,0.24587,98.106,5,8.8
352.3,0.2964,104.42,5,8.8
307.98,0.34624,106.63,5,8.8
265.57,0.39594,105.15,5,8.8
225.25,0.44582,100.42,5,8.8
187.6,0.49633,93.111,5,8.8
153.96,0.54637,84.119,5,8.8
124.51,0.59599,74.208,5,8.8
99.182,0.64596,64.067,5,8.8
77.522,0.69659,54.001,5,8.8
59.222,0.74647,44.207,5,8.8
38.257,0.7963,30.464,5,8.8
29.493,0.83717,24.69,5,8.8
8.5726,0.89338,7.6587,5,8.8
7.9988,0.95119,7.6084,5,17.7
23.524,0.89522,21.059,5,17.7
39.198,0.84934,33.292,5,17.7
51.335,0.80018,41.078,5,17.7
68.443,0.75023,51.348,5,17.7
86.71,0.6997,60.671,5,17.7
106.65,0.64989,69.314,5,17.7
126.41,0.60001,75.847,5,17.7
143.95,0.55024,79.206,5,17.7
160.84,0.49952,80.344,5,17.7
176.5,0.44972,79.376,5,17.7
190.86,0.39971,76.287,5,17.7
204.64,0.35008,71.641,5,17.7
220.68,0.29945,66.084,5,17.7
239.19,0.24991,59.776,5,17.7
264.19,0.20029,52.915,5,17.7

File: Pd-C Catalyst/1.csv (part 2 of 2)
z_real,z_img,applied_voltage,sbh_weight_percent,catalyst_loading
0.22367,0.03195,0.7,8,8.8
0.22453,0.02143,0.7,8,8.8
0.23881,0.00873,0.7,8,8.8
0.2283,0.00308,0.7,8,8.8
0.22773,0.02216,0.7,8,8.8
0.25208,0.00663,0.7,8,8.8
0.25116,-0.00823,0.7,8,8.8
0.25116,0.00823,0.7,8,8.8
0.24902,0.02449,0.7,8,8.8
0.23485,0.03355,0.7,8,8.8
0.27191,0.02941,0.7,8,8.8
0.26858,0.04905,0.7,8,8.8
0.27663,0.0433,0.7,8,8.8
0.28652,0.04635,0.7,8,8.8
0.26836,0.03164,0.7,8,8.8
0.28539,0.03677,0.7,8,8.8
0.27907,0.02042,0.7,8,8.8
0.29719,0.03461,0.7,8,8.8
0.3056,0.01979,0.7,8,8.8
0.29939,0.04909,0.7,8,8.8
0.3128,0.03027,0.7,8,8.8
0.31089,0.05182,0.7,8,8.8
0.33107,0.03015,0.7,8,8.8
0.32644,0.04145,0.7,8,8.8
0.35371,0.01674,0.7,8,8.8
0.35433,0.02847,0.7,8,8.8
0.35435,0.03438,0.7,8,8.8
0.38598,0.03817,0.7,8,8.8
0.38566,0.04462,0.7,8,8.8
0.3788,0.05044,0.7,8,8.8
0.41705,0.05,0.7,8,8.8
0.4095,0.05615,0.7,8,8.8
0.41001,0.08757,0.7,8,8.8
0.44881,0.08838,0.7,8,8.8
0.44001,0.09429,0.7,8,8.8
0.47143,0.12572,0.7,8,8.8
0.50286,0.12572,0.7,8,8.8
0.50286,0.12572,0.7,8,8.8
0.53429,0.15714,0.7,8,8.8
0.59715,0.15714,0.7,8,8.8
0.62858,0.15714,0.7,8,8.8
0.66001,0.12572,0.7,8,8.8
0.66001,0.12572,0.7,8,8.8
0.72287,0.09429,0.7,8,8.8
0.72287,0.09429,0.7,8,8.8
0.72287,0.09429,0.7,8,8.8
0.7543,0.06286,0.7,8,8.8
0.78572,0.06286,0.7,8,8.8
0.06244,0.0071,0.3,1,13.4
0.06115,0.0073,0.3,1,13.4
0.06123,0.0073,0.3,1,13.4
0.06135,0.00737,0.3,1,13.4
0.0612,0.00727,0.3,1,13.4
0.06273,0.00688,0.3,1,13.4
0.06118,0.00742,0.3,1,13.4
0.06269,0.00714,0.3,1,13.4
0.06115,0.0073,0.3,1,13.4
0.0624,0.00736,0.3,1,13.4
0.06088,0.00734,0.3,1,13.4
0.06707,-0.0054,0.3,1,13.4
0.07484,-0.00529,0.3,1,13.4
0.07864,-0.00394,0.3,1,13.4
0.08048,-0.00101,0.3,1,13.4
0.08199,0.00164,0.3,1,13.4
0.08286,0.00372,0.3,1,13.4
0.08357,0.00521,0.3,1,13.4
0.0846,0.0066,0.3,1,13.4
0.08567,0.0077,0.3,1,13.4
0.0871,0.00902,0.3,1,13.4
0.08886,0.00975,0.3,1,13.4
0.09098,0.01017,0.3,1,13.4
0.09236,0.01049,0.3,1,13.4
0.09426,0.01085,0.3,1,13.4
0.09623,0.01127,0.3,1,13.4
0.09841,0.01134,0.3,1,13.4
0.09933,0.01124,0.3,1,13.4
0.10158,0.01096,0.3,1,13.4
0.10316,0.01104,0.3,1,13.4
0.10387,0.01121,0.3,1,13.4
0.10559,0.01146,0.3,1,13.4
0.10672,0.01147,0.3,1,13.4
0.10803,0.01267,0.3,1,13.4
0.11026,0.01246,0.3,1,13.4
0.11167,0.01392,0.3,1,13.4
0.11315,0.01567,0.3,1,13.4
0.11583,0.01687,0.3,1,13.4
0.11883,0.0186,0.3,1,13.4
0.12309,0.0203,0.3,1,13.4
0.12497,0.02198,0.3,1,13.4
0.12897,0.02345,0.3,1,13.4
0.13219,0.02559,0.3,1,13.4
0.13556,0.02762,0.3,1,13.4
0.14534,0.0267,0.3,1,13.4
0.15026,0.02804,0.3,1,13.4
0.15013,0.03154,0.3,1,13.4
0.15424,0.03289,0.3,1,13.4
0.15628,0.03521,0.3,1,13.4
0.16077,0.0389,0.3,1,13.4
0.16397,0.04102,0.3,1,13.4
0.16532,0.04751,0.3,1,13.4
0.17046,0.05448,0.3,1,13.4
0.17874,0.0616,0.3,1,13.4
0.17461,0.07129,0.3,1,13.4
0.19518,0.08716,0.3,1,13.4
0.19375,0.1024,0.3,1,13.4
0.23437,0.13263,0.3,1,13.4
0.23309,0.12684,0.3,1,13.4
0.28339,0.15993,0.3,1,13.4
0.29851,0.15968,0.3,1,13.4
0.32737,0.19957,0.3,1,13.4
0.36026,0.15782,0.3,1,13.4
0.41855,0.18512,0.3,1,13.4
0.49253,0.1918,0.3,1,13.4
0.50085,0.19966,0.3,1,13.4
0.56263,0.18969,0.3,1,13.4
0.49393,0.16742,0.3,1,13.4
0.52046,0.11892,0.3,1,13.4
0.54857,0.0857,0.3,1,13.4
0.62923,0.05534,0.3,1,13.4
0.50097,0.10528,0.3,1,13.4
0.02462,0.02787,0.5,1,13.4
0.02517,0.02823,0.5,1,13.4
0.02571,0.02842,0.5,1,13.4
0.02576,0.02944,0.5,1,13.4
0.02491,0.02963,0.5,1,13.4
0.0247,0.02848,0.5,1,13.4
0.02494,0.02895,0.5,1,13.4
0.02521,0.02876,0.5,1,13.4
0.02494,0.02895,0.5,1,13.4
0.02518,0.02765,0.5,1,13.4
0.02432,0.02816,0.5,1,13.4
0.04113,-0.00753,0.5,1,13.4
0.06189,-0.01309,0.5,1,13.4
0.06843,-0.00783,0.5,1,13.4
0.07062,-0.00523,0.5,1,13.4
0.07672,4.41E-04,0.5,1,13.4
0.07591,0.00401,0.5,1,13.4
0.07827,0.00589,0.5,1,13.4
0.0633,0.01809,0.5,1,13.4
0.0642,-0.01107,0.5,1,13.4
0.06431,-0.00129,0.5,1,13.4
0.08109,0.01019,0.5,1,13.4
0.08645,0.01097,0.5,1,13.4
0.06124,0.01884,0.5,1,13.4
0.08822,0.01362,0.5,1,13.4
0.08712,-0.00132,0.5,1,13.4
0.09461,0.01523,0.5,1,13.4
0.09658,0.01401,0.5,1,13.4
0.09585,0.01778,0.5,1,13.4
0.10182,0.01758,0.5,1,13.4
0.10321,0.01697,0.5,1,13.4
0.10557,0.01868,0.5,1,13.4
0.10716,0.02014,0.5,1,13.4
0.10946,0.02247,0.5,1,13.4
0.11325,0.02222,0.5,1,13.4
0.11601,0.02586,0.5,1,13.4
0.12043,0.02834,0.5,1,13.4
0.12406,0.03156,0.5,1,13.4
0.12845,0.03399,0.5,1,13.4
0.13647,0.03898,0.5,1,13.4
0.14212,0.04218,0.5,1,13.4
0.14837,0.04454,0.5,1,13.4
0.15801,0.04801,0.5,1,13.4
0.16641,0.05105,0.5,1,13.4
0.18109,0.05273,0.5,1,13.4
0.1902,0.05384,0.5,1,13.4
0.19788,0.05534,0.5,1,13.4
0.20681,0.05802,0.5,1,13.4
0.21626,0.05947,0.5,1,13.4
0.22326,0.06339,0.5,1,13.4
0.23149,0.06665,0.5,1,13.4
0.24097,0.07126,0.5,1,13.4
0.24421,0.07465,0.5,1,13.4
0.25772,0.08952,0.5,1,13.4
0.274,0.09485,0.5,1,13.4
0.27015,0.11216,0.5,1,13.4
0.27637,0.12914,0.5,1,13.4
0.29192,0.15846,0.5,1,13.4
0.31827,0.18063,0.5,1,13.4
0.3008,0.22219,0.5,1,13.4
0.34302,0.26456,0.5,1,13.4
0.35655,0.32174,0.5,1,13.4
0.52889,0.32132,0.5,1,13.4
0.64599,0.34595,0.5,1,13.4
0.64264,0.40947,0.5,1,13.4
0.7905,0.42937,0.5,1,13.4
0.80772,0.5952,0.5,1,13.4
1.0805,0.37534,0.5,1,13.4
1.1914,0.31847,0.5,1,13.4
1.1289,0.29004,0.5,1,13.4
-0.02216,0.05534,0.7,1,13.4
-0.02141,0.05601,0.7,1,13.4
-0.02059,0.05694,0.7,1,13.4
-0.01965,0.05725,0.7,1,13.4
-0.02132,0.05743,0.7,1,13.4
-0.02107,0.05824,0.7,1,13.4
-0.02062,0.05895,0.7,1,13.4
-0.02184,0.05874,0.7,1,13.4
-0.02003,0.05794,0.7,1,13.4
-0.02107,0.05824,0.7,1,13.4
-0.02128,0.05656,0.7,1,13.4
0.01102,-0.01249,0.7,1,13.4
0.04966,-0.01731,0.7,1,13.4
0.05596,0.02902,0.7,1,13.4
0.05003,-0.03037,0.7,1,13.4
0.05595,-0.00494,0.7,1,13.4
0.05343,0.01257,0.7,1,13.4
0.04837,0.02741,0.7,1,13.4
0.03981,0.03675,0.7,1,13.4
0.07669,0.01095,0.7,1,13.4
0.04755,-0.02607,0.7,1,13.4
0.05029,-0.01981,0.7,1,13.4
0.0519,-0.01526,0.7,1,13.4
0.05267,-0.01053,0.7,1,13.4
0.05368,-0.00767,0.7,1,13.4
0.05289,-0.00441,0.7,1,13.4
0.05321,-0.00148,0.7,1,13.4
0.05478,0,0.7,1,13.4
0.05968,0.00373,0.7,1,13.4
0.05939,0.00557,0.7,1,13.4
0.05848,0.00914,0.7,1,13.4
0.05798,0.01496,0.7,1,13.4
0.11203,0.03614,0.7,1,13.4
0.10761,0.04663,0.7,1,13.4
0.09951,0.05307,0.7,1,13.4
0.09068,0.06477,0.7,1,13.4
0.08273,0.07319,0.7,1,13.4
0.11018,0.04407,0.7,1,13.4
0.10294,0.05576,0.7,1,13.4
0.13839,0.0407,0.7,1,13.4
0.13222,0.05289,0.7,1,13.4
0.12418,0.06336,0.7,1,13.4
0.16639,0.05712,0.7,1,13.4
0.2034,0.07824,0.7,1,13.4
0.20686,0.06649,0.7,1,13.4
0.20585,0.07193,0.7,1,13.4
0.25321,0.07235,0.7,1,13.4
0.25186,0.07894,0.7,1,13.4
0.2992,0.08297,0.7,1,13.4
0.29164,0.08128,0.7,1,13.4
0.28979,0.08861,0.7,1,13.4
0.28979,0.08861,0.7,1,13.4
0.28979,0.08861,0.7,1,13.4
0.3355,0.09586,0.7,1,13.4
0.3355,0.09586,0.7,1,13.4
0.3355,0.09586,0.7,1,13.4
0.3355,0.14379,0.7,1,13.4
0.3355,0.14379,0.7,1,13.4
0.3355,0.19172,0.7,1,13.4
0.3355,0.19172,0.7,1,13.4
0.38654,0.28845,0.7,1,13.4
0.40043,0.33435,0.7,1,13.4
0.3355,0.38343,0.7,1,13.4
0.46165,0.50077,0.7,1,13.4
0.53431,0.61423,0.7,1,13.4
0.49268,0.75052,0.7,1,13.4
0.47929,0.86273,0.7,1,13.4
0.86273,1.0065,0.7,1,13.4
0.95858,1.2462,0.7,1,13.4
0.09525,-0.00159,0.3,3,13.4
0.09744,-0.00681,0.3,3,13.4
0.10105,-0.00647,0.3,3,13.4
0.10326,-0.00425,0.3,3,13.4
0.10438,-0.00181,0.3,3,13.4
0.10509,3.81E-04,0.3,3,13.4
0.10568,0.00203,0.3,3,13.4
0.1063,0.00341,0.3,3,13.4
0.10711,0.0047,0.3,3,13.4
0.10811,0.00579,0.3,3,13.4
0.10923,0.00679,0.3,3,13.4
0.11057,0.0076,0.3,3,13.4
0.11203,0.00839,0.3,3,13.4
0.11344,0.00904,0.3,3,13.4
0.11515,0.00934,0.3,3,13.4
0.11692,0.00966,0.3,3,13.4
0.11856,0.00961,0.3,3,13.4
0.12,0.00968,0.3,3,13.4
0.12155,0.00955,0.3,3,13.4
0.12299,0.0094,0.3,3,13.4
0.12413,0.00939,0.3,3,13.4
0.12546,0.00916,0.3,3,13.4
0.12661,0.00912,0.3,3,13.4
0.12772,0.00927,0.3,3,13.4
0.12923,0.00998,0.3,3,13.4
0.13246,0.01004,0.3,3,13.4
0.13351,0.0107,0.3,3,13.4
0.13512,0.01136,0.3,3,13.4
0.13676,0.01215,0.3,3,13.4
0.13905,0.01343,0.3,3,13.4
0.14073,0.01401,0.3,3,13.4
0.14343,0.01508,0.3,3,13.4
0.1454,0.01654,0.3,3,13.4
0.1479,0.01762,0.3,3,13.4
0.15086,0.0181,0.3,3,13.4
0.15321,0.0196,0.3,3,13.4
0.15572,0.02182,0.3,3,13.4
0.15839,0.02368,0.3,3,13.4
0.16102,0.02677,0.3,3,13.4
0.16358,0.03077,0.3,3,13.4
0.16414,0.03497,0.3,3,13.4
0.17035,0.04009,0.3,3,13.4
0.1734,0.04673,0.3,3,13.4
0.18113,0.05462,0.3,3,13.4
0.19007,0.06623,0.3,3,13.4
0.19535,0.07425,0.3,3,13.4
0.21066,0.08265,0.3,3,13.4
0.22747,0.09718,0.3,3,13.4
0.24903,0.10949,0.3,3,13.4
0.2691,0.12445,0.3,3,13.4
0.30404,0.12596,0.3,3,13.4
0.31794,0.12404,0.3,3,13.4
0.35174,0.11287,0.3,3,13.4
0.36463,0.09824,0.3,3,13.4
0.38858,0.06559,0.3,3,13.4
0.43497,0.13186,0.3,3,13.4
0.46694,0.05867,0.3,3,13.4
0.42938,0.0616,0.3,3,13.4
0.09342,9.44E-04,0.5,3,13.4
0.0956,-0.007,0.5,3,13.4
0.10088,-0.00732,0.5,3,13.4
0.10406,-0.00469,0.5,3,13.4
0.10556,-0.00199,0.5,3,13.4
0.10659,4.25E-04,0.5,3,13.4
0.10697,0.00236,0.5,3,13.4
0.1079,0.00371,0.5,3,13.4
0.10874,0.0052,0.5,3,13.4
0.10986,0.00617,0.5,3,13.4
0.11103,0.00725,0.5,3,13.4
0.11249,0.00814,0.5,3,13.4
0.11391,0.00893,0.5,3,13.4
0.11553,0.00932,0.5,3,13.4
0.11718,0.00967,0.5,3,13.4
0.11914,0.00989,0.5,3,13.4
0.12072,0.00963,0.5,3,13.4
0.12201,0.01003,0.5,3,13.4
0.12388,0.00951,0.5,3,13.4
0.12511,0.00969,0.5,3,13.4
0.12653,0.0098,0.5,3,13.4
0.12754,0.00965,0.5,3,13.4
0.12849,0.01005,0.5,3,13.4
0.12962,0.01022,0.5,3,13.4
0.13084,0.01099,0.5,3,13.4
0.13259,0.01161,0.5,3,13.4
0.13368,0.01239,0.5,3,13.4
0.13558,0.01361,0.5,3,13.4
0.13753,0.0147,0.5,3,13.4
0.13967,0.01646,0.5,3,13.4
0.14214,0.01699,0.5,3,13.4
0.14506,0.01844,0.5,3,13.4
0.14792,0.01973,0.5,3,13.4
0.15129,0.02174,0.5,3,13.4
0.15532,0.0223,0.5,3,13.4
0.15839,0.02405,0.5,3,13.4
0.16168,0.02588,0.5,3,13.4
0.16476,0.02854,0.5,3,13.4
0.16818,0.03131,0.5,3,13.4
0.17139,0.03502,0.5,3,13.4
0.17646,0.03922,0.5,3,13.4
0.17863,0.04554,0.5,3,13.4
0.18436,0.05136,0.5,3,13.4
0.19029,0.06067,0.5,3,13.4
0.19807,0.07032,0.5,3,13.4
0.20685,0.07948,0.5,3,13.4
0.21527,0.09261,0.5,3,13.4
0.23663,0.10533,0.5,3,13.4
0.24831,0.11815,0.5,3,13.4
0.27258,0.12831,0.5,3,13.4
0.29205,0.14098,0.5,3,13.4
0.31581,0.14428,0.5,3,13.4
0.33482,0.14996,0.5,3,13.4
0.3552,0.15376,0.5,3,13.4
0.38473,0.13789,0.5,3,13.4
0.41341,0.14196,0.5,3,13.4
0.41969,0.15028,0.5,3,13.4
0.46008,0.13466,0.5,3,13.4
0.50344,0.10726,0.5,3,13.4
0.50471,0.06814,0.5,3,13.4
0.08801,0.00911,0.7,3,13.4
0.0884,0.00882,0.7,3,13.4
0.09038,0.0097,0.7,3,13.4
0.09058,0.00956,0.7,3,13.4
0.0886,0.00911,0.7,3,13.4
0.0884,0.00882,0.7,3,13.4
0.08796,0.00901,0.7,3,13.4
0.09058,0.00956,0.7,3,13.4
0.088,0.00926,0.7,3,13.4
0.08786,0.00906,0.7,3,13.4
0.08855,0.00886,0.7,3,13.4
0.09553,-0.00821,0.7,3,13.4
0.10555,-0.01033,0.7,3,13.4
0.09969,-0.00767,0.7,3,13.4
0.1146,-0.00194,0.7,3,13.4
0.10877,-0.01159,0.7,3,13.4
0.10819,0.01098,0.7,3,13.4
0.10152,0.00684,0.7,3,13.4
0.10589,-0.00176,0.7,3,13.4
0.10759,-0.00279,0.7,3,13.4
0.11971,0.00832,0.7,3,13.4
0.11328,0.01,0.7,3,13.4
0.10818,0.00811,0.7,3,13.4
0.11918,0.00285,0.7,3,13.4
0.11798,0,0.7,3,13.4
0.11878,0.01114,0.7,3,13.4
0.11746,0.02237,0.7,3,13.4
0.12035,0.02096,0.7,3,13.4
0.12774,0.0192,0.7,3,13.4
0.11914,0.01318,0.7,3,13.4
0.12627,0.01452,0.7,3,13.4
0.12425,0.00835,0.7,3,13.4
0.13507,0.01199,0.7,3,13.4
0.12467,0.01483,0.7,3,13.4
0.12978,0.00623,0.7,3,13.4
0.12894,0.01697,0.7,3,13.4
0.13794,0.00695,0.7,3,13.4
0.13725,0.0154,0.7,3,13.4
0.13668,0.02248,0.7,3,13.4
0.15146,0.02456,0.7,3,13.4
0.14922,0.01364,0.7,3,13.4
0.148,0.01744,0.7,3,13.4
0.16443,0.02867,0.7,3,13.4
0.16894,0.03108,0.7,3,13.4
0.17749,0.02996,0.7,3,13.4
0.17961,0.02641,0.7,3,13.4
0.17943,0.02793,0.7,3,13.4
0.19567,0.02752,0.7,3,13.4
0.19546,0.02918,0.7,3,13.4
0.19523,0.03084,0.7,3,13.4
0.21161,0.04695,0.7,3,13.4
0.21161,0.04695,0.7,3,13.4
0.21161,0.04695,0.7,3,13.4
0.22746,0.06499,0.7,3,13.4
0.22746,0.06499,0.7,3,13.4
0.24371,0.08124,0.7,3,13.4
0.25995,0.09748,0.7,3,13.4
0.2762,0.11373,0.7,3,13.4
0.29245,0.11373,0.7,3,13.4
0.3087,0.12998,0.7,3,13.4
0.34119,0.14622,0.7,3,13.4
0.37369,0.14622,0.7,3,13.4
0.38993,0.16247,0.7,3,13.4
0.42243,0.17872,0.7,3,13.4
0.45492,0.17872,0.7,3,13.4
0.48742,0.17872,0.7,3,13.4
0.51991,0.17872,0.7,3,13.4
0.56865,0.17872,0.7,3,13.4
0.60115,0.16247,0.7,3,13.4
0.05137,0.00133,0.3,5,13.4
0.04991,0.00168,0.3,5,13.4
0.05004,0.00162,0.3,5,13.4
0.04996,0.0016,0.3,5,13.4
0.05007,0.00159,0.3,5,13.4
0.05001,0.00165,0.3,5,13.4
0.04989,0.00153,0.3,5,13.4
0.05001,0.00172,0.3,5,13.4
0.05007,0.00165,0.3,5,13.4
0.04997,0.00162,0.3,5,13.4
0.04996,0.00153,0.3,5,13.4
0.05122,-5.55E-04,0.3,5,13.4
0.05358,9.37E-05,0.3,5,13.4
0.05492,0.00462,0.3,5,13.4
0.05535,0.00232,0.3,5,13.4
0.05531,0.00339,0.3,5,13.4
0.05842,0.00796,0.3,5,13.4
0.05775,0.0076,0.3,5,13.4
0.05981,0.01046,0.3,5,13.4
0.06195,0.00995,0.3,5,13.4
0.06146,0.01112,0.3,5,13.4
0.06247,0.01173,0.3,5,13.4
0.06511,0.01146,0.3,5,13.4
0.06824,0.01353,0.3,5,13.4
0.07016,0.01661,0.3,5,13.4
0.07178,0.0161,0.3,5,13.4
0.07361,0.0176,0.3,5,13.4
0.07798,0.0179,0.3,5,13.4
0.08174,0.01936,0.3,5,13.4
0.085,0.0201,0.3,5,13.4
0.08827,0.02051,0.3,5,13.4
0.09156,0.02069,0.3,5,13.4
0.09468,0.02054,0.3,5,13.4
0.09787,0.0204,0.3,5,13.4
0.1008,0.02027,0.3,5,13.4
0.10358,0.0203,0.3,5,13.4
0.10645,0.02055,0.3,5,13.4
0.10928,0.02113,0.3,5,13.4
0.11155,0.02187,0.3,5,13.4
0.11483,0.02306,0.3,5,13.4
0.11858,0.02452,0.3,5,13.4
0.12309,0.0259,0.3,5,13.4
0.12657,0.02786,0.3,5,13.4
0.13157,0.03043,0.3,5,13.4
0.13837,0.03062,0.3,5,13.4
0.14439,0.03304,0.3,5,13.4
0.14888,0.03537,0.3,5,13.4
0.15619,0.03874,0.3,5,13.4
0.1624,0.04287,0.3,5,13.4
0.1671,0.04367,0.3,5,13.4
0.17461,0.04717,0.3,5,13.4
0.18526,0.0494,0.3,5,13.4
0.18706,0.05414,0.3,5,13.4
0.19914,0.05799,0.3,5,13.4
0.20666,0.06214,0.3,5,13.4
0.21512,0.06475,0.3,5,13.4
0.22662,0.06554,0.3,5,13.4
0.2393,0.06877,0.3,5,13.4
0.25514,0.07026,0.3,5,13.4
0.26715,0.06791,0.3,5,13.4
0.27771,0.06911,0.3,5,13.4
0.28942,0.06369,0.3,5,13.4
0.30038,0.05879,0.3,5,13.4
0.31592,0.05268,0.3,5,13.4
0.32117,0.04651,0.3,5,13.4
0.32427,0.03547,0.3,5,13.4
0.32699,0.02892,0.3,5,13.4
0.32513,0.01945,0.3,5,13.4
0.33007,0.0191,0.3,5,13.4
0.32907,0.01326,0.3,5,13.4
0.32972,0.00839,0.3,5,13.4
0.3176,-8.59E-04,0.3,5,13.4
0.29088,-0.01163,0.3,5,13.4
0.23258,-0.04186,0.3,5,13.4
0.24328,-0.01453,0.3,5,13.4
0.04809,0.00397,0.5,5,13.4
0.05067,-5.50E-04,0.5,5,13.4
0.05414,-2.52E-04,0.5,5,13.4
0.05653,0.0016,0.5,5,13.4
0.05799,0.0035,0.5,5,13.4
0.05917,0.00515,0.5,5,13.4
0.06044,0.00656,0.5,5,13.4
0.06165,0.00777,0.5,5,13.4
0.06309,0.00878,0.5,5,13.4
0.06454,0.0096,0.5,5,13.4
0.0663,0.01052,0.5,5,13.4
0.06823,0.01119,0.5,5,13.4
0.07033,0.01162,0.5,5,13.4
0.07245,0.01208,0.5,5,13.4
0.07451,0.01205,0.5,5,13.4
0.07664,0.01208,0.5,5,13.4
0.07871,0.01179,0.5,5,13.4
0.08043,0.01141,0.5,5,13.4
0.08157,0.00995,0.5,5,13.4
0.08288,0.00985,0.5,5,13.4
0.08408,0.00966,0.5,5,13.4
0.08509,0.00932,0.5,5,13.4
0.08614,0.00921,0.5,5,13.4
0.0873,0.00934,0.5,5,13.4
0.08848,0.00949,0.5,5,13.4
0.08973,0.00958,0.5,5,13.4
0.09094,0.00981,0.5,5,13.4
0.09246,0.01041,0.5,5,13.4
0.0938,0.01072,0.5,5,13.4
0.09549,0.01125,0.5,5,13.4
0.09736,0.01199,0.5,5,13.4
0.09899,0.01259,0.5,5,13.4
0.10085,0.01385,0.5,5,13.4
0.10267,0.01497,0.5,5,13.4
0.10584,0.0155,0.5,5,13.4
0.10756,0.01737,0.5,5,13.4
0.11021,0.01928,0.5,5,13.4
0.1134,0.02183,0.5,5,13.4
0.11648,0.0247,0.5,5,13.4
0.12022,0.02761,0.5,5,13.4
0.12409,0.03118,0.5,5,13.4
0.13011,0.03574,0.5,5,13.4
0.13581,0.03978,0.5,5,13.4
0.14234,0.04265,0.5,5,13.4
0.15151,0.04662,0.5,5,13.4
0.15829,0.05058,0.5,5,13.4
0.16877,0.05121,0.5,5,13.4
0.17842,0.05359,0.5,5,13.4
0.18869,0.05439,0.5,5,13.4
0.19568,0.05234,0.5,5,13.4
0.2066,0.04999,0.5,5,13.4
0.21615,0.04879,0.5,5,13.4
0.22381,0.04459,0.5,5,13.4
0.23124,0.04062,0.5,5,13.4
0.23538,0.03744,0.5,5,13.4
0.23956,0.03108,0.5,5,13.4
0.2444,0.0282,0.5,5,13.4
0.24783,0.02209,0.5,5,13.4
0.24953,0.01724,0.5,5,13.4
0.25065,0.01281,0.5,5,13.4
0.25015,0.00881,0.5,5,13.4
0.05477,0,0.7,5,13.4
0.05395,0.00288,0.7,5,13.4
0.05394,0.00283,0.7,5,13.4
0.05399,0.00298,0.7,5,13.4
0.05389,0.00295,0.7,5,13.4
0.05377,0.00327,0.7,5,13.4
0.05392,0.00306,0.7,5,13.4
0.05397,0.00301,0.7,5,13.4
0.05373,0.00324,0.7,5,13.4
0.05375,0.00303,0.7,5,13.4
0.05366,0.00327,0.7,5,13.4
0.05521,8.87E-04,0.7,5,13.4
0.05765,0.00169,0.7,5,13.4
0.05951,0.00402,0.7,5,13.4
0.06088,0.00548,0.7,5,13.4
0.06209,0.00714,0.7,5,13.4
0.06356,0.00873,0.7,5,13.4
0.06467,0.00996,0.7,5,13.4
0.06622,0.01113,0.7,5,13.4
0.06775,0.01216,0.7,5,13.4
0.06944,0.01347,0.7,5,13.4
0.07154,0.01473,0.7,5,13.4
0.07346,0.01637,0.7,5,13.4
0.0758,0.01762,0.7,5,13.4
0.07818,0.01921,0.7,5,13.4
0.08087,0.02071,0.7,5,13.4
0.08395,0.02235,0.7,5,13.4
0.08722,0.02378,0.7,5,13.4
0.09162,0.0256,0.7,5,13.4
0.09583,0.02709,0.7,5,13.4
0.10027,0.0282,0.7,5,13.4
0.10478,0.02908,0.7,5,13.4
0.10934,0.02945,0.7,5,13.4
0.11388,0.03002,0.7,5,13.4
0.11812,0.03024,0.7,5,13.4
0.12272,0.03042,0.7,5,13.4
0.12684,0.03136,0.7,5,13.4
0.13109,0.03251,0.7,5,13.4
0.13504,0.03305,0.7,5,13.4
0.13988,0.03492,0.7,5,13.4
0.14638,0.03735,0.7,5,13.4
0.15213,0.03795,0.7,5,13.4
0.15613,0.0403,0.7,5,13.4
0.16509,0.0451,0.7,5,13.4
0.18695,0.04455,0.7,5,13.4
0.20692,0.03217,0.7,5,13.4
0.199,0.05406,0.7,5,13.4
0.2206,0.04816,0.7,5,13.4
0.20958,0.06363,0.7,5,13.4
0.22739,0.07212,0.7,5,13.4
0.21432,0.06349,0.7,5,13.4
0.22641,0.05166,0.7,5,13.4
0.24391,0.03988,0.7,5,13.4
0.25782,0.06041,0.7,5,13.4
0.29938,0.07301,0.7,5,13.4
0.30425,0.08189,0.7,5,13.4
0.29997,0.08052,0.7,5,13.4
0.3119,0.07793,0.7,5,13.4
0.32132,0.08912,0.7,5,13.4
0.40093,0.06652,0.7,5,13.4
0.52277,-0.01723,0.7,5,13.4
0.37736,-0.00127,0.7,5,13.4
0.09924,-0.00917,0.3,8,13.4
0.10048,-0.00222,0.3,8,13.4
0.10064,-0.00231,0.3,8,13.4
0.10046,-0.00213,0.3,8,13.4
0.10055,-0.00216,0.3,8,13.4
0.10072,-0.00228,0.3,8,13.4
0.1004,-0.0022,0.3,8,13.4
0.10061,-0.00229,0.3,8,13.4
0.10066,-0.00216,0.3,8,13.4
0.10052,-0.00208,0.3,8,13.4
0.10055,-0.00222,0.3,8,13.4
0.10234,-0.00698,0.3,8,13.4
0.1055,-0.00639,0.3,8,13.4
0.1073,-0.00411,0.3,8,13.4
0.10824,-0.00187,0.3,8,13.4
0.10882,-1.15E-06,0.3,8,13.4
0.10924,0.00167,0.3,8,13.4
0.10994,0.00305,0.3,8,13.4
0.11052,0.00429,0.3,8,13.4
0.11134,0.00546,0.3,8,13.4
0.11239,0.00654,0.3,8,13.4
0.11352,0.00753,0.3,8,13.4
0.11484,0.00861,0.3,8,13.4
0.11621,0.00958,0.3,8,13.4
0.11795,0.01045,0.3,8,13.4
0.11975,0.01121,0.3,8,13.4
0.12167,0.01199,0.3,8,13.4
0.12372,0.01238,0.3,8,13.4
0.12581,0.01149,0.3,8,13.4
0.12753,0.01191,0.3,8,13.4
0.12939,0.012,0.3,8,13.4
0.13096,0.01181,0.3,8,13.4
0.13259,0.01187,0.3,8,13.4
0.13414,0.01199,0.3,8,13.4
0.1356,0.01204,0.3,8,13.4
0.13729,0.01241,0.3,8,13.4
0.13874,0.01291,0.3,8,13.4
0.1405,0.01377,0.3,8,13.4
0.14263,0.01435,0.3,8,13.4
0.14458,0.01529,0.3,8,13.4
0.14715,0.01632,0.3,8,13.4
0.14999,0.01706,0.3,8,13.4
0.15297,0.01875,0.3,8,13.4
0.15567,0.02021,0.3,8,13.4
0.16001,0.02056,0.3,8,13.4
0.16311,0.02281,0.3,8,13.4
0.16717,0.02487,0.3,8,13.4
0.17066,0.02718,0.3,8,13.4
0.17492,0.03019,0.3,8,13.4
0.17964,0.03381,0.3,8,13.4
0.18505,0.03737,0.3,8,13.4
0.19121,0.04119,0.3,8,13.4
0.19718,0.04591,0.3,8,13.4
0.20707,0.0499,0.3,8,13.4
0.21641,0.05302,0.3,8,13.4
0.22592,0.05584,0.3,8,13.4
0.23635,0.058,0.3,8,13.4
0.24636,0.05819,0.3,8,13.4
0.25438,0.05762,0.3,8,13.4
0.26576,0.05698,0.3,8,13.4
0.27411,0.05507,0.3,8,13.4
0.28361,0.05398,0.3,8,13.4
0.29093,0.05433,0.3,8,13.4
0.29871,0.05035,0.3,8,13.4
0.30926,0.04772,0.3,8,13.4
0.15247,-0.00616,0.5,8,13.4
0.15297,-0.00588,0.5,8,13.4
0.15283,-0.00591,0.5,8,13.4
0.16239,-0.00639,0.5,8,13.4
0.15572,-0.00622,0.5,8,13.4
0.15764,-0.00618,0.5,8,13.4
0.15615,-0.00596,0.5,8,13.4
0.15583,-0.00606,0.5,8,13.4
0.15577,-0.00618,0.5,8,13.4
0.15572,-0.00622,0.5,8,13.4
0.15572,-0.00622,0.5,8,13.4
0.15608,-0.00869,0.5,8,13.4
0.15839,-0.00741,0.5,8,13.4
0.15937,-0.00429,0.5,8,13.4
0.16016,-0.00189,0.5,8,13.4
0.16075,-3.99E-05,0.5,8,13.4
0.16139,0.0016,0.5,8,13.4
0.16201,0.00315,0.5,8,13.4
0.16249,0.0041,0.5,8,13.4
0.16344,0.00551,0.5,8,13.4
0.16705,0.00653,0.5,8,13.4
0.16522,0.00789,0.5,8,13.4
0.16655,0.0093,0.5,8,13.4
0.16924,0.01168,0.5,8,13.4
0.16941,0.01155,0.5,8,13.4
0.1708,0.0132,0.5,8,13.4
0.17298,0.01416,0.5,8,13.4
0.17525,0.01543,0.5,8,13.4
0.1767,0.01643,0.5,8,13.4
0.17944,0.01739,0.5,8,13.4
0.18252,0.01823,0.5,8,13.4
0.18565,0.01869,0.5,8,13.4
0.1888,0.01884,0.5,8,13.4
0.1919,0.01886,0.5,8,13.4
0.19494,0.01859,0.5,8,13.4
0.19779,0.01831,0.5,8,13.4
0.20041,0.01813,0.5,8,13.4
0.20296,0.01807,0.5,8,13.4
0.20541,0.0181,0.5,8,13.4
0.20801,0.01843,0.5,8,13.4
0.21066,0.01916,0.5,8,13.4
0.21388,0.01976,0.5,8,13.4
0.21654,0.02121,0.5,8,13.4
0.2197,0.02297,0.5,8,13.4
0.22439,0.02367,0.5,8,13.4
0.22875,0.02587,0.5,8,13.4
0.23305,0.02807,0.5,8,13.4
0.23787,0.03111,0.5,8,13.4
0.24287,0.03369,0.5,8,13.4
0.24916,0.03707,0.5,8,13.4
0.25534,0.0403,0.5,8,13.4
0.26294,0.0434,0.5,8,13.4
0.2693,0.04601,0.5,8,13.4
0.27718,0.05002,0.5,8,13.4
0.2874,0.05111,0.5,8,13.4
0.29772,0.05142,0.5,8,13.4
0.30565,0.05222,0.5,8,13.4
0.31926,0.05268,0.5,8,13.4
0.31895,0.05223,0.5,8,13.4
0.33094,0.05189,0.5,8,13.4
0.33835,0.05114,0.5,8,13.4
0.35034,0.04863,0.5,8,13.4
0.34676,0.04419,0.5,8,13.4
0.36984,0.04455,0.5,8,13.4
0.37142,0.04205,0.5,8,13.4
0.39254,0.02601,0.5,8,13.4
0.37173,0.02032,0.5,8,13.4
0.02576,0.04113,0.3,0.5,17.7
0.02631,0.04055,0.3,0.5,17.7
0.02623,0.04115,0.3,0.5,17.7
0.02762,0.04237,0.3,0.5,17.7
0.02498,0.04112,0.3,0.5,17.7
0.02687,0.04224,0.3,0.5,17.7
0.02533,0.04143,0.3,0.5,17.7
0.02687,0.04224,0.3,0.5,17.7
0.02521,0.04137,0.3,0.5,17.7
0.02687,0.04224,0.3,0.5,17.7
0.02594,0.04073,0.3,0.5,17.7
0.04632,0.00229,0.3,0.5,17.7
0.06676,-0.00437,0.3,0.5,17.7
0.06668,0.03334,0.3,0.5,17.7
0.04863,0.01102,0.3,0.5,17.7
0.06653,-0.007,0.3,0.5,17.7
0.06497,0.01508,0.3,0.5,17.7
0.05681,0.03231,0.3,0.5,17.7
0.0694,0.01952,0.3,0.5,17.7
0.06509,0.03173,0.3,0.5,17.7
0.08644,0.02668,0.3,0.5,17.7
0.08262,0.03601,0.3,0.5,17.7
0.1091,0.03601,0.3,0.5,17.7
0.10006,0.01384,0.3,0.5,17.7
0.09976,0.02235,0.3,0.5,17.7
0.12873,0.02766,0.3,0.5,17.7
0.12724,0.03407,0.3,0.5,17.7
0.12905,0.01094,0.3,0.5,17.7
0.13654,0.01986,0.3,0.5,17.7
0.13533,0.03007,0.3,0.5,17.7
0.16399,0.0526,0.3,0.5,17.7
0.15847,0.06836,0.3,0.5,17.7
0.1666,0.05268,0.3,0.5,17.7
0.17706,0.04367,0.3,0.5,17.7
0.17092,0.06335,0.3,0.5,17.7
0.16242,0.03771,0.3,0.5,17.7
0.18307,0.0339,0.3,0.5,17.7
0.17589,0.05277,0.3,0.5,17.7
0.20146,0.05621,0.3,0.5,17.7
0.22587,0.06031,0.3,0.5,17.7
0.21357,0.0447,0.3,0.5,17.7
0.24156,0.04919,0.3,0.5,17.7
0.23717,0.05729,0.3,0.5,17.7
0.27266,0.05164,0.3,0.5,17.7
0.26384,0.03816,0.3,0.5,17.7
0.29088,0.03967,0.3,0.5,17.7
0.29054,0.04454,0.3,0.5,17.7
0.29005,0.0494,0.3,0.5,17.7
0.28832,0.02234,0.3,0.5,17.7
0.28832,0.02234,0.3,0.5,17.7
0.28856,0.0591,0.3,0.5,17.7
0.3205,0.05856,0.3,0.5,17.7
0.3205,0.05856,0.3,0.5,17.7
0.31953,0.06391,0.3,0.5,17.7
0.31953,0.06391,0.3,0.5,17.7
0.31953,0.09586,0.3,0.5,17.7
0.31953,0.09586,0.3,0.5,17.7
0.38343,0.12781,0.3,0.5,17.7
0.31953,0.12781,0.3,0.5,17.7
0.31953,0.19172,0.3,0.5,17.7
0.35148,0.22367,0.3,0.5,17.7
0.38343,0.25562,0.3,0.5,17.7
0.35148,0.31953,0.3,0.5,17.7
0.41539,0.35148,0.3,0.5,17.7
0.44734,0.47929,0.3,0.5,17.7
-0.05588,0.09805,0.5,0.5,17.7
-0.0569,0.10161,0.5,0.5,17.7
-0.05488,0.09768,0.5,0.5,17.7
-0.05594,0.09726,0.5,0.5,17.7
-0.05667,0.10009,0.5,0.5,17.7
-0.05474,0.09927,0.5,0.5,17.7
-0.05611,0.09953,0.5,0.5,17.7
-0.05517,0.10033,0.5,0.5,17.7
-0.05585,0.10003,0.5,0.5,17.7
-0.05477,0.09729,0.5,0.5,17.7
-0.05629,0.0991,0.5,0.5,17.7
-0.0078,-0.0041,0.5,0.5,17.7
0.04599,-0.0235,0.5,0.5,17.7
0,0,0.5,0.5,17.7
0,0,0.5,0.5,17.7
0.08643,-0.00786,0.5,0.5,17.7
0.08286,0.01883,0.5,0.5,17.7
0.0736,0.04048,0.5,0.5,17.7
0.06341,0.05595,0.5,0.5,17.7
0.05162,0.06636,0.5,0.5,17.7
0.04229,0.07048,0.5,0.5,17.7
0.10519,0.04411,0.5,0.5,17.7
0.10431,0.05395,0.5,0.5,17.7
0.0969,0.06229,0.5,0.5,17.7
0.08091,-0.01407,0.5,0.5,17.7
0.07933,-0.00661,0.5,0.5,17.7
0.07974,-0.00332,0.5,0.5,17.7
0.16671,0,0.5,0.5,17.7
0.17591,0.07424,0.5,0.5,17.7
0.18756,0.08612,0.5,0.5,17.7
0.19831,0.09467,0.5,0.5,17.7
0.20906,0.098,0.5,0.5,17.7
0.22463,0.10306,0.5,0.5,17.7
0.23682,0.11275,0.5,0.5,17.7
0.24994,0.12184,0.5,0.5,17.7
0.2675,0.13025,0.5,0.5,17.7
0.28834,0.14733,0.5,0.5,17.7
0.31158,0.15489,0.5,0.5,17.7
0.34047,0.16454,0.5,0.5,17.7
0.37716,0.17511,0.5,0.5,17.7
0.41028,0.16979,0.5,0.5,17.7
0.45384,0.17199,0.5,0.5,17.7
0.49229,0.176,0.5,0.5,17.7
0.53003,0.17614,0.5,0.5,17.7
0.56971,0.14467,0.5,0.5,17.7
0.59924,0.1419,0.5,0.5,17.7
0.61673,0.13126,0.5,0.5,17.7
0.65235,0.12265,0.5,0.5,17.7
0.66938,0.12039,0.5,0.5,17.7
0.6885,0.10856,0.5,0.5,17.7
0.69638,0.10013,0.5,0.5,17.7
0.71397,0.10196,0.5,0.5,17.7
0.72319,0.11054,0.5,0.5,17.7
0.74686,0.10429,0.5,0.5,17.7
0.75851,0.11131,0.5,0.5,17.7
0.76458,0.11989,0.5,0.5,17.7
0.77443,0.13425,0.5,0.5,17.7
0.78881,0.15205,0.5,0.5,17.7
0.79331,0.13222,0.5,0.5,17.7
0.79507,0.20452,0.5,0.5,17.7
0.7947,0.25083,0.5,0.5,17.7
0.81634,0.2961,0.5,0.5,17.7
0.84767,0.35825,0.5,0.5,17.7
0.85942,0.39666,0.5,0.5,17.7
0.92553,0.52887,0.5,0.5,17.7
0.95231,0.60998,0.5,0.5,17.7
1.0768,0.73446,0.5,0.5,17.7
1.1951,0.8216,0.5,0.5,17.7
1.4565,0.98966,0.5,0.5,17.7
1.5237,1.1428,0.5,0.5,17.7
1.7547,1.2739,0.5,0.5,17.7
-0.15151,0.16408,0.7,0.5,17.7
-0.14976,0.16331,0.7,0.5,17.7
-0.16078,0.17501,0.7,0.5,17.7
-0.15681,0.16475,0.7,0.5,17.7
-0.1537,0.16895,0.7,0.5,17.7
-0.15416,0.16871,0.7,0.5,17.7
-0.15151,0.16408,0.7,0.5,17.7
-0.16007,0.1807,0.7,0.5,17.7
-0.15394,0.16825,0.7,0.5,17.7
-0.15194,0.1669,0.7,0.5,17.7
-0.06129,-0.02294,0.7,0.5,17.7
0.03237,-0.06012,0.7,0.5,17.7
0.14661,-0.01128,0.7,0.5,17.7
0.14747,0,0.7,0.5,17.7
0.16976,0.08299,0.7,0.5,17.7
0.18505,0.1021,0.7,0.5,17.7
0.18987,0.11951,0.7,0.5,17.7
0.19929,0.12733,0.7,0.5,17.7
0.20984,0.13168,0.7,0.5,17.7
0.23163,0.15934,0.7,0.5,17.7
0.25962,0.17437,0.7,0.5,17.7
0.28558,0.20768,0.7,0.5,17.7
0.30379,0.2142,0.7,0.5,17.7
0.34545,0.24645,0.7,0.5,17.7
0.38417,0.26822,0.7,0.5,17.7
0.44279,0.31184,0.7,0.5,17.7
0.48474,0.33018,0.7,0.5,17.7
0.5636,0.33481,0.7,0.5,17.7
0.64416,0.36195,0.7,0.5,17.7
0.72581,0.37109,0.7,0.5,17.7
0.85263,0.32741,0.7,0.5,17.7
0.9412,0.32208,0.7,0.5,17.7
1.0217,0.30771,0.7,0.5,17.7
1.0679,0.27969,0.7,0.5,17.7
1.1607,0.32125,0.7,0.5,17.7
1.2591,0.30571,0.7,0.5,17.7
1.1769,0.26575,0.7,0.5,17.7
1.2623,0.16135,0.7,0.5,17.7
1.3592,0.21963,0.7,0.5,17.7
1.353,0.21992,0.7,0.5,17.7
1.4185,0.19963,0.7,0.5,17.7
1.4379,0.19172,0.7,0.5,17.7
1.4379,0.19172,0.7,0.5,17.7
1.4379,0.19172,0.7,0.5,17.7
1.5337,0.19172,0.7,0.5,17.7
1.5866,0.23211,0.7,0.5,17.7
1.6402,0.24826,0.7,0.5,17.7
1.6665,0.25834,0.7,0.5,17.7
1.686,0.27512,0.7,0.5,17.7
1.7294,0.29344,0.7,0.5,17.7
1.7303,0.31023,0.7,0.5,17.7
1.7578,0.3374,0.7,0.5,17.7
1.7835,0.38217,0.7,0.5,17.7
1.829,0.46406,0.7,0.5,17.7
1.8213,0.57515,0.7,0.5,17.7
1.7255,0.67101,0.7,0.5,17.7
1.738,0.91903,0.7,0.5,17.7
0.05852,0.01933,0.3,1,17.7
0.05953,0.01956,0.3,1,17.7
0.05849,0.01924,0.3,1,17.7
0.05912,0.01949,0.3,1,17.7
0.05864,0.01939,0.3,1,17.7
0.05929,0.01973,0.3,1,17.7
0.05867,0.01919,0.3,1,17.7
0.05835,0.0191,0.3,1,17.7
0.05959,0.01915,0.3,1,17.7
0.05835,0.0191,0.3,1,17.7
0.05892,0.01939,0.3,1,17.7
0.06974,-0.00294,0.3,1,17.7
0.08226,-0.00429,0.3,1,17.7
0.08286,0.01883,0.3,1,17.7
0.07028,0.00298,0.3,1,17.7
0.07708,0.01059,0.3,1,17.7
0.08984,0.02135,0.3,1,17.7
0.08782,0.03008,0.3,1,17.7
0.08975,0.01039,0.3,1,17.7
0.0997,0.01595,0.3,1,17.7
0.08787,0.01598,0.3,1,17.7
0.10235,0.02148,0.3,1,17.7
0.09469,0.01487,0.3,1,17.7
0.11023,0.02244,0.3,1,17.7
0.10792,0.01489,0.3,1,17.7
0.12515,0.00585,0.3,1,17.7
0.12525,0.01789,0.3,1,17.7
0.13405,0.02398,0.3,1,17.7
0.13065,0.02334,0.3,1,17.7
0.13459,0.021,0.3,1,17.7
0.13208,0.03639,0.3,1,17.7
0.12369,0.02551,0.3,1,17.7
0.13387,0.02775,0.3,1,17.7
0.13288,0.01684,0.3,1,17.7
0.1473,0.0224,0.3,1,17.7
0.13678,0.01834,0.3,1,17.7
0.15175,0.02346,0.3,1,17.7
0.14469,0.0162,0.3,1,17.7
0.16901,0.02839,0.3,1,17.7
0.176,0.03226,0.3,1,17.7
0.17898,0.03098,0.3,1,17.7
0.17463,0.01739,0.3,1,17.7
0.19261,0.03277,0.3,1,17.7
0.19723,0.03421,0.3,1,17.7
0.19332,0.02674,0.3,1,17.7
0.19315,0.02869,0.3,1,17.7
0.20997,0.02965,0.3,1,17.7
0.21185,0.03199,0.3,1,17.7
0.21157,0.03411,0.3,1,17.7
0.20947,0.03382,0.3,1,17.7
0.22814,0.03571,0.3,1,17.7
0.22814,0.03571,0.3,1,17.7
0.22814,0.03571,0.3,1,17.7
0.24676,0.05695,0.3,1,17.7
0.22778,0.07593,0.3,1,17.7
0.24676,0.07593,0.3,1,17.7
0.24676,0.09491,0.3,1,17.7
0.28473,0.09491,0.3,1,17.7
0.26575,0.13287,0.3,1,17.7
0.28473,0.13287,0.3,1,17.7
0.32269,0.15185,0.3,1,17.7
0.32233,0.20835,0.3,1,17.7
0.39314,0.24137,0.3,1,17.7
0.41691,0.27246,0.3,1,17.7
0.48091,0.28891,0.3,1,17.7
0.56946,0.26575,0.3,1,17.7
0.60742,0.28473,0.3,1,17.7
0.63634,0.25966,0.3,1,17.7
0.68937,0.23223,0.3,1,17.7
0.02778,0.04755,0.5,1,17.7
0.02846,0.05061,0.5,1,17.7
0.02693,0.04698,0.5,1,17.7
0.02703,0.0498,0.5,1,17.7
0.02684,0.04777,0.5,1,17.7
0.0275,0.0472,0.5,1,17.7
0.02768,0.04728,0.5,1,17.7
0.02817,0.04767,0.5,1,17.7
0.02846,0.05061,0.5,1,17.7
0.02701,0.04741,0.5,1,17.7
0.02644,0.0472,0.5,1,17.7
0.05172,-0.00595,0.5,1,17.7
0.08313,-0.01129,0.5,1,17.7
0.09669,-0.00659,0.5,1,17.7
0.06444,0.01611,0.5,1,17.7
0.09047,-0.00862,0.5,1,17.7
0.0864,0.02057,0.5,1,17.7
0.0773,0.04272,0.5,1,17.7
0.09437,0.02483,0.5,1,17.7
0.06083,0.00785,0.5,1,17.7
0.09674,-0.00293,0.5,1,17.7
0.09635,0.00681,0.5,1,17.7
0.09427,0.01828,0.5,1,17.7
0.0922,0.02471,0.5,1,17.7
0.13416,0.02528,0.5,1,17.7
0.13307,0.0345,0.5,1,17.7
0.12781,0,0.5,1,17.7
0.12756,0.00567,0.5,1,17.7
0.14298,0.01072,0.5,1,17.7
0.14062,0.02109,0.5,1,17.7
0.13686,0.03079,0.5,1,17.7
0.13472,0.04145,0.5,1,17.7
0.13095,0.05169,0.5,1,17.7
0.16401,0.08422,0.5,1,17.7
0.17458,0.06494,0.5,1,17.7
0.16377,0.08086,0.5,1,17.7
0.18503,0.07196,0.5,1,17.7
0.20611,0.06417,0.5,1,17.7
0.19546,0.08136,0.5,1,17.7
0.22014,0.083,0.5,1,17.7
0.2351,0.05057,0.5,1,17.7
0.23069,0.06117,0.5,1,17.7
0.26474,0.06748,0.5,1,17.7
0.29747,0.07604,0.5,1,17.7
0.2912,0.04441,0.5,1,17.7
0.33126,0.04634,0.5,1,17.7
0.33087,0.05342,0.5,1,17.7
0.33019,0.06051,0.5,1,17.7
0.3292,0.06757,0.5,1,17.7
0.36992,0.06584,0.5,1,17.7
0.36098,0.07236,0.5,1,17.7
0.36869,0.07374,0.5,1,17.7
0.36098,0.07236,0.5,1,17.7
0.35947,0.07988,0.5,1,17.7
0.39941,0.07988,0.5,1,17.7
0.39941,0.07988,0.5,1,17.7
0.39941,0.11982,0.5,1,17.7
0.39941,0.11982,0.5,1,17.7
0.39941,0.15976,0.5,1,17.7
0.39941,0.15976,0.5,1,17.7
0.43935,0.1997,0.5,1,17.7
0.43935,0.23965,0.5,1,17.7
0.47929,0.31953,0.5,1,17.7
0.51135,0.38832,0.5,1,17.7
0.51135,0.46906,0.5,1,17.7
0.59911,0.51923,0.5,1,17.7
0.66514,0.68052,0.5,1,17.7
0.69206,0.78433,0.5,1,17.7
0.89787,0.90554,0.5,1,17.7
1.0385,1.0784,0.5,1,17.7
-0.00408,0.06958,0.7,1,17.7
-0.00258,0.07112,0.7,1,17.7
-0.00494,0.07452,0.7,1,17.7
-0.00316,0.07025,0.7,1,17.7
-0.00621,0.07666,0.7,1,17.7
-0.00435,0.07156,0.7,1,17.7
-0.00648,0.07419,0.7,1,17.7
0.01279,0.07015,0.7,1,17.7
0.00154,0.07432,0.7,1,17.7
-3.45E-04,0.06881,0.7,1,17.7
-0.00548,0.07055,0.7,1,17.7
0.0315,-0.01156,0.7,1,17.7
0.07755,-0.01686,0.7,1,17.7
0.09483,-0.01149,0.7,1,17.7
0.06082,-0.03702,0.7,1,17.7
0.06769,-0.00725,0.7,1,17.7
0.06546,0.01403,0.7,1,17.7
0.05838,0.03269,0.7,1,17.7
0.04771,0.04337,0.7,1,17.7
0.09215,0.01124,0.7,1,17.7
0.08794,0.02638,0.7,1,17.7
0.08262,0.03601,0.7,1,17.7
0.07902,0.04159,0.7,1,17.7
0.0634,-0.01312,0.7,1,17.7
0.06279,-0.00837,0.7,1,17.7
0.12725,-0.00848,0.7,1,17.7
0.12767,-0.00426,0.7,1,17.7
0.12781,0,0.7,1,17.7
0.14747,0,0.7,1,17.7
0.14661,0.01128,0.7,1,17.7
0.1512,0.01814,0.7,1,17.7
0.14747,0.0295,0.7,1,17.7
0.14502,0.03481,0.7,1,17.7
0.13913,0.04452,0.7,1,17.7
0.20002,0.07579,0.7,1,17.7
0.1788,0.1043,0.7,1,17.7
0.16172,0.11953,0.7,1,17.7
0.18651,0.08241,0.7,1,17.7
0.21875,0.05985,0.7,1,17.7
0.23773,0.13037,0.7,1,17.7
0.26437,0.12769,0.7,1,17.7
0.30896,0.10684,0.7,1,17.7
0.3395,0.11128,0.7,1,17.7
0.36174,0.10949,0.7,1,17.7
0.35798,0.09546,0.7,1,17.7
0.41174,0.0965,0.7,1,17.7
0.40241,0.06543,0.7,1,17.7
0.44434,0.07147,0.7,1,17.7
0.44434,0.07147,0.7,1,17.7
0.44302,0.08424,0.7,1,17.7
0.49762,0.08112,0.7,1,17.7
0.49571,0.09539,0.7,1,17.7
0.49571,0.09539,0.7,1,17.7
0.49571,0.09539,0.7,1,17.7
0.54362,0.09749,0.7,1,17.7
0.56404,0.10533,0.7,1,17.7
0.57447,0.12755,0.7,1,17.7
0.54776,0.10955,0.7,1,17.7
0.60254,0.16433,0.7,1,17.7
0.60254,0.16433,0.7,1,17.7
0.64159,0.21518,0.7,1,17.7
0.65731,0.2191,0.7,1,17.7
0.65731,0.27388,0.7,1,17.7
0.69332,0.3053,0.7,1,17.7
0.71951,0.36251,0.7,1,17.7
0.75497,0.41133,0.7,1,17.7
0.76687,0.49299,0.7,1,17.7
0.77059,0.64042,0.7,1,17.7
0.83307,0.68207,0.7,1,17.7
0.92158,0.79662,0.7,1,17.7
0.05781,0.00205,0.3,3,17.7
0.0613,-0.00506,0.3,3,17.7
0.06595,-0.00515,0.3,3,17.7
0.06847,-0.00275,0.3,3,17.7
0.06998,-3.12E-04,0.3,3,17.7
0.07088,0.00194,0.3,3,17.7
0.07163,0.00378,0.3,3,17.7
0.07235,0.0052,0.3,3,17.7
0.07344,0.00681,0.3,3,17.7
0.07451,0.00828,0.3,3,17.7
0.07586,0.00956,0.3,3,17.7
0.07761,0.01068,0.3,3,17.7
0.07926,0.01178,0.3,3,17.7
0.0816,0.01288,0.3,3,17.7
0.08384,0.01376,0.3,3,17.7
0.08656,0.01447,0.3,3,17.7
0.08924,0.01473,0.3,3,17.7
0.09198,0.01476,0.3,3,17.7
0.09462,0.0142,0.3,3,17.7
0.09651,0.01365,0.3,3,17.7
0.09916,0.01307,0.3,3,17.7
0.10079,0.01274,0.3,3,17.7
0.10245,0.01237,0.3,3,17.7
0.10417,0.01216,0.3,3,17.7
0.10575,0.01167,0.3,3,17.7
0.10689,0.01153,0.3,3,17.7
0.10852,0.01213,0.3,3,17.7
0.10997,0.01261,0.3,3,17.7
0.11153,0.01313,0.3,3,17.7
0.11335,0.01376,0.3,3,17.7
0.11523,0.01432,0.3,3,17.7
0.11796,0.01473,0.3,3,17.7
0.12003,0.01608,0.3,3,17.7
0.12247,0.01701,0.3,3,17.7
0.12597,0.01794,0.3,3,17.7
0.12918,0.01767,0.3,3,17.7
0.12995,0.02046,0.3,3,17.7
0.13332,0.02247,0.3,3,17.7
0.13549,0.0249,0.3,3,17.7
0.13883,0.02801,0.3,3,17.7
0.13988,0.03207,0.3,3,17.7
0.14321,0.03539,0.3,3,17.7
0.14668,0.04075,0.3,3,17.7
0.15054,0.04821,0.3,3,17.7
0.15227,0.05612,0.3,3,17.7
0.15737,0.06666,0.3,3,17.7
0.17696,0.07937,0.3,3,17.7
0.19881,0.09384,0.3,3,17.7
0.19885,0.10382,0.3,3,17.7
0.21417,0.12276,0.3,3,17.7
0.22061,0.14695,0.3,3,17.7
0.25654,0.16909,0.3,3,17.7
0.32469,0.17555,0.3,3,17.7
0.3187,0.19425,0.3,3,17.7
0.39062,0.19068,0.3,3,17.7
0.41612,0.15789,0.3,3,17.7
0.44548,0.14624,0.3,3,17.7
0.48687,0.12241,0.3,3,17.7
0.48651,0.09509,0.3,3,17.7
0.49212,0.07425,0.3,3,17.7
0.4876,0.03745,0.3,3,17.7
0.48523,0.02695,0.3,3,17.7
0.45488,0.00474,0.3,3,17.7
0.44643,-0.01312,0.3,3,17.7
0.05423,0.00726,0.5,3,17.7
0.06009,-0.0059,0.5,3,17.7
0.06869,-0.00712,0.5,3,17.7
0.07176,-0.00413,0.5,3,17.7
0.07413,-9.75E-04,0.5,3,17.7
0.07505,0.0015,0.5,3,17.7
0.07593,0.00408,0.5,3,17.7
0.07674,0.00593,0.5,3,17.7
0.07787,0.0075,0.5,3,17.7
0.07895,0.00894,0.5,3,17.7
0.08049,0.01059,0.5,3,17.7
0.08231,0.01154,0.5,3,17.7
0.0846,0.01281,0.5,3,17.7
0.08653,0.0141,0.5,3,17.7
0.0891,0.015,0.5,3,17.7
0.09222,0.01582,0.5,3,17.7
0.09479,0.01628,0.5,3,17.7
0.09738,0.01622,0.5,3,17.7
0.10055,0.01613,0.5,3,17.7
0.10328,0.01544,0.5,3,17.7
0.10542,0.01597,0.5,3,17.7
0.10789,0.0151,0.5,3,17.7
0.10897,0.01466,0.5,3,17.7
0.1108,0.01485,0.5,3,17.7
0.11333,0.01542,0.5,3,17.7
0.11532,0.01513,0.5,3,17.7
0.11712,0.01574,0.5,3,17.7
0.1193,0.01706,0.5,3,17.7
0.12175,0.01783,0.5,3,17.7
0.12532,0.0186,0.5,3,17.7
0.12796,0.02003,0.5,3,17.7
0.13122,0.02097,0.5,3,17.7
0.13477,0.02249,0.5,3,17.7
0.13849,0.02362,0.5,3,17.7
0.14224,0.02375,0.5,3,17.7
0.14671,0.02523,0.5,3,17.7
0.15017,0.02607,0.5,3,17.7
0.1537,0.02818,0.5,3,17.7
0.15706,0.03101,0.5,3,17.7
0.15919,0.03348,0.5,3,17.7
0.16203,0.03769,0.5,3,17.7
0.16833,0.04217,0.5,3,17.7
0.17094,0.04712,0.5,3,17.7
0.17499,0.05415,0.5,3,17.7
0.17999,0.06239,0.5,3,17.7
0.18641,0.0732,0.5,3,17.7
0.1892,0.08639,0.5,3,17.7
0.1995,0.10149,0.5,3,17.7
0.21097,0.1184,0.5,3,17.7
0.23234,0.14348,0.5,3,17.7
0.25179,0.16372,0.5,3,17.7
0.27694,0.18749,0.5,3,17.7
0.29669,0.22249,0.5,3,17.7
0.34857,0.24922,0.5,3,17.7
0.37749,0.25702,0.5,3,17.7
0.46364,0.28822,0.5,3,17.7
0.4958,0.30814,0.5,3,17.7
0.57476,0.32266,0.5,3,17.7
0.63715,0.29266,0.5,3,17.7
0.70495,0.24442,0.5,3,17.7
0.70099,0.19319,0.5,3,17.7
0.7197,0.15335,0.5,3,17.7
0.72282,0.12047,0.5,3,17.7
0.76278,0.07859,0.5,3,17.7
0.04925,0.01163,0.7,3,17.7
0.05775,-0.00682,0.7,3,17.7
0.06877,-0.00888,0.7,3,17.7
0.05679,0.0086,0.7,3,17.7
0.06232,0.00297,0.7,3,17.7
0.06608,-0.00632,0.7,3,17.7
0.06318,0.01607,0.7,3,17.7
0.07144,0.00508,0.7,3,17.7
0.07865,0.00983,0.7,3,17.7
0.06612,0.01135,0.7,3,17.7
0.07074,7.83E-04,0.7,3,17.7
0.06995,0.00962,0.7,3,17.7
0.08363,0.01465,0.7,3,17.7
0.08,0.00725,0.7,3,17.7
0.07935,0.01519,0.7,3,17.7
0.09454,0.00703,0.7,3,17.7
0.09374,0.01654,0.7,3,17.7
0.09215,0.02542,0.7,3,17.7
0.09851,0.02056,0.7,3,17.7
0.10363,0.01727,0.7,3,17.7
0.10187,0.02965,0.7,3,17.7
0.09629,0.01843,0.7,3,17.7
0.10586,0.01914,0.7,3,17.7
0.10846,0.00782,0.7,3,17.7
0.10719,0.019,0.7,3,17.7
0.11332,0.00627,0.7,3,17.7
0.11282,0.0158,0.7,3,17.7
0.11167,0.02306,0.7,3,17.7
0.12387,0.00896,0.7,3,17.7
0.12321,0.01345,0.7,3,17.7
0.12222,0.01787,0.7,3,17.7
0.13901,0.01934,0.7,3,17.7
0.14662,0.02516,0.7,3,17.7
0.15088,0.02732,0.7,3,17.7
0.15719,0.02743,0.7,3,17.7
0.1537,0.02849,0.7,3,17.7
0.15349,0.02986,0.7,3,17.7
0.17044,0.02941,0.7,3,17.7
0.17021,0.03092,0.7,3,17.7
0.17021,0.03092,0.7,3,17.7
0.16995,0.03243,0.7,3,17.7
0.18691,0.03228,0.7,3,17.7
0.18706,0.04924,0.7,3,17.7
0.18663,0.0509,0.7,3,17.7
0.18663,0.0509,0.7,3,17.7
0.20359,0.06786,0.7,3,17.7
0.20359,0.08483,0.7,3,17.7
0.22056,0.08483,0.7,3,17.7
0.23753,0.1018,0.7,3,17.7
0.23753,0.11876,0.7,3,17.7
0.25449,0.13573,0.7,3,17.7
0.28842,0.16966,0.7,3,17.7
0.28842,0.18663,0.7,3,17.7
0.30539,0.22056,0.7,3,17.7
0.47505,0.16966,0.7,3,17.7
0.38577,0.29586,0.7,3,17.7
0.44112,0.32236,0.7,3,17.7
0.50673,0.33346,0.7,3,17.7
0.61461,0.36125,0.7,3,17.7
0.08102,-0.00392,0.3,5,17.7
0.08244,-0.0071,0.3,5,17.7
0.08521,-0.00614,0.3,5,17.7
0.08688,-0.00379,0.3,5,17.7
0.08791,-0.00146,0.3,5,17.7
0.08856,6.03E-04,0.3,5,17.7
0.08923,0.00241,0.3,5,17.7
0.08994,0.00406,0.3,5,17.7
0.09069,0.0054,0.3,5,17.7
0.09166,0.00686,0.3,5,17.7
0.0929,0.00808,0.3,5,17.7
0.0943,0.00935,0.3,5,17.7
0.09592,0.01072,0.3,5,17.7
0.09781,0.0119,0.3,5,17.7
0.09993,0.01294,0.3,5,17.7
0.10222,0.01394,0.3,5,17.7
0.10489,0.01456,0.3,5,17.7
0.10763,0.01488,0.3,5,17.7
0.11056,0.0149,0.3,5,17.7
0.11312,0.01468,0.3,5,17.7
0.11537,0.0142,0.3,5,17.7
0.1178,0.01347,0.3,5,17.7
0.1199,0.01295,0.3,5,17.7
0.1218,0.01231,0.3,5,17.7
0.12304,0.01178,0.3,5,17.7
0.12457,0.01145,0.3,5,17.7
0.12587,0.0113,0.3,5,17.7
0.12709,0.0112,0.3,5,17.7
0.12863,0.01126,0.3,5,17.7
0.13015,0.01198,0.3,5,17.7
0.13155,0.012,0.3,5,17.7
0.13324,0.01251,0.3,5,17.7
0.13515,0.01302,0.3,5,17.7
0.13667,0.01411,0.3,5,17.7
0.13937,0.01481,0.3,5,17.7
0.1412,0.01603,0.3,5,17.7
0.14352,0.01764,0.3,5,17.7
0.14504,0.01939,0.3,5,17.7
0.14763,0.02177,0.3,5,17.7
0.14998,0.02461,0.3,5,17.7
0.15352,0.02772,0.3,5,17.7
0.15623,0.03067,0.3,5,17.7
0.15911,0.03643,0.3,5,17.7
0.16674,0.04136,0.3,5,17.7
0.17292,0.04825,0.3,5,17.7
0.18067,0.05525,0.3,5,17.7
0.19075,0.0625,0.3,5,17.7
0.19878,0.07243,0.3,5,17.7
0.21416,0.08169,0.3,5,17.7
0.2233,0.09084,0.3,5,17.7
0.24293,0.09801,0.3,5,17.7
0.26286,0.10377,0.3,5,17.7
0.28609,0.09964,0.3,5,17.7
0.30441,0.1083,0.3,5,17.7
0.33031,0.09863,0.3,5,17.7
0.3392,0.08199,0.3,5,17.7
0.34509,0.07173,0.3,5,17.7
0.36461,0.06207,0.3,5,17.7
0.3736,0.05476,0.3,5,17.7
0.37932,0.04324,0.3,5,17.7
0.38409,0.03027,0.3,5,17.7
0.37462,0.01109,0.3,5,17.7
0.34937,0.00408,0.3,5,17.7
0.32369,-0.0054,0.3,5,17.7
0.07871,-8.30E-04,0.5,5,17.7
0.08153,-0.00701,0.5,5,17.7
0.08587,-0.00659,0.5,5,17.7
0.08865,-0.00404,0.5,5,17.7
0.09004,-0.00119,0.5,5,17.7
0.09083,0.00118,0.5,5,17.7
0.09167,0.00316,0.5,5,17.7
0.09253,0.00485,0.5,5,17.7
0.09341,0.00641,0.5,5,17.7
0.09479,0.00785,0.5,5,17.7
0.09606,0.00923,0.5,5,17.7
0.09761,0.01049,0.5,5,17.7
0.09944,0.01192,0.5,5,17.7
0.10146,0.01289,0.5,5,17.7
0.1041,0.01382,0.5,5,17.7
0.10649,0.01431,0.5,5,17.7
0.10892,0.01453,0.5,5,17.7
0.11193,0.01433,0.5,5,17.7
0.11457,0.01412,0.5,5,17.7
0.11674,0.01375,0.5,5,17.7
0.11896,0.01335,0.5,5,17.7
0.12052,0.01234,0.5,5,17.7
0.12135,0.01185,0.5,5,17.7
0.12291,0.01164,0.5,5,17.7
0.12457,0.01179,0.5,5,17.7
0.12612,0.01178,0.5,5,17.7
0.12794,0.01197,0.5,5,17.7
0.12921,0.01252,0.5,5,17.7
0.13117,0.013,0.5,5,17.7
0.13296,0.01415,0.5,5,17.7
0.13494,0.01456,0.5,5,17.7
0.13682,0.01542,0.5,5,17.7
0.13897,0.01611,0.5,5,17.7
0.14115,0.01751,0.5,5,17.7
0.14516,0.01795,0.5,5,17.7
0.14766,0.01935,0.5,5,17.7
0.14998,0.02087,0.5,5,17.7
0.15269,0.02347,0.5,5,17.7
0.15531,0.02587,0.5,5,17.7
0.16022,0.0287,0.5,5,17.7
0.16478,0.03293,0.5,5,17.7
0.16672,0.03555,0.5,5,17.7
0.16991,0.04084,0.5,5,17.7
0.18266,0.04441,0.5,5,17.7
0.18278,0.0528,0.5,5,17.7
0.19313,0.05567,0.5,5,17.7
0.19806,0.06732,0.5,5,17.7
0.2087,0.07687,0.5,5,17.7
0.22855,0.08178,0.5,5,17.7
0.23916,0.09055,0.5,5,17.7
0.25341,0.0993,0.5,5,17.7
0.27503,0.09824,0.5,5,17.7
0.29217,0.10383,0.5,5,17.7
0.31369,0.1099,0.5,5,17.7
0.33126,0.10448,0.5,5,17.7
0.34376,0.09075,0.5,5,17.7
0.36335,0.08703,0.5,5,17.7
0.38016,0.08331,0.5,5,17.7
0.39163,0.07218,0.5,5,17.7
0.39689,0.06214,0.5,5,17.7
0.40721,0.0593,0.5,5,17.7
0.41076,0.04973,0.5,5,17.7
0.40262,0.04425,0.5,5,17.7
0.39232,0.04447,0.5,5,17.7
0.40673,0.04112,0.5,5,17.7
0.12485,-0.01188,0.7,5,17.7
0.1342,-0.01187,0.7,5,17.7
0.13966,-0.00719,0.7,5,17.7
0.12233,-0.00493,0.7,5,17.7
0.13278,4.49E-04,0.7,5,17.7
0.13295,0.00326,0.7,5,17.7
0.12725,0.00848,0.7,5,17.7
0.12926,0.00792,0.7,5,17.7
0.13982,0.00408,0.7,5,17.7
0.14306,0.00808,0.7,5,17.7
0.13625,0.01382,0.7,5,17.7
0.1437,0.01376,0.7,5,17.7
0.14009,0.00172,0.7,5,17.7
0.13892,0.00101,0.7,5,17.7
0.15344,0.0158,0.7,5,17.7
0.15583,0.01853,0.7,5,17.7
0.15552,0.02075,0.7,5,17.7
0.1514,0.01894,0.7,5,17.7
0.15623,0.02499,0.7,5,17.7
0.1595,0.01232,0.7,5,17.7
0.15801,0.01053,0.7,5,17.7
0.1587,0.00875,0.7,5,17.7
0.16197,0.00597,0.7,5,17.7
0.16104,0.02301,0.7,5,17.7
0.1817,0.01185,0.7,5,17.7
0.17711,0.00922,0.7,5,17.7
0.17635,0.02077,0.7,5,17.7
0.17123,0.01314,0.7,5,17.7
0.18836,0.02229,0.7,5,17.7
0.18539,0.02358,0.7,5,17.7
0.18382,0.01293,0.7,5,17.7
0.19896,0.01622,0.7,5,17.7
0.20232,0.02695,0.7,5,17.7
0.20747,0.02605,0.7,5,17.7
0.2122,0.02184,0.7,5,17.7
0.21194,0.02518,0.7,5,17.7
0.21194,0.02518,0.7,5,17.7
0.22686,0.02662,0.7,5,17.7
0.22666,0.02841,0.7,5,17.7
0.22666,0.02841,0.7,5,17.7
0.24187,0.04338,0.7,5,17.7
0.21168,0.04362,0.7,5,17.7
0.21134,0.04529,0.7,5,17.7
0.21134,0.06038,0.7,5,17.7
0.22644,0.06038,0.7,5,17.7
0.22644,0.07548,0.7,5,17.7
0.25141,0.09236,0.7,5,17.7
0.25663,0.09058,0.7,5,17.7
0.28041,0.11428,0.7,5,17.7
0.30192,0.12077,0.7,5,17.7
0.32099,0.13189,0.7,5,17.7
0.35439,0.13041,0.7,5,17.7
0.37472,0.13911,0.7,5,17.7
0.39349,0.14375,0.7,5,17.7
0.41673,0.14084,0.7,5,17.7
0.44577,0.1423,0.7,5,17.7
0.46174,0.13939,0.7,5,17.7
0.48307,0.13586,0.7,5,17.7
0.51586,0.12933,0.7,5,17.7
0.5362,0.13223,0.7,5,17.7
0.06926,-0.00314,0.3,8,17.7
0.06678,-0.00229,0.3,8,17.7
0.06679,-0.0024,0.3,8,17.7
0.06678,-0.00229,0.3,8,17.7
0.06675,-0.00239,0.3,8,17.7
0.06665,-0.00238,0.3,8,17.7
0.06681,-0.00239,0.3,8,17.7
0.06677,-0.00233,0.3,8,17.7
0.06668,-0.00234,0.3,8,17.7
0.06659,-0.00231,0.3,8,17.7
0.06677,-0.00227,0.3,8,17.7
0.06749,-0.00454,0.3,8,17.7
0.06924,-0.00367,0.3,8,17.7
0.07013,-0.00166,0.3,8,17.7
0.07181,5.31E-04,0.3,8,17.7
0.07133,0.00141,0.3,8,17.7
0.07183,0.00435,0.3,8,17.7
0.07104,0.00475,0.3,8,17.7
0.07346,0.00458,0.3,8,17.7
0.073,0.00713,0.3,8,17.7
0.07377,0.00613,0.3,8,17.7
0.07529,0.00836,0.3,8,17.7
0.07637,0.00696,0.3,8,17.7
0.07816,0.01158,0.3,8,17.7
0.07896,0.01144,0.3,8,17.7
0.08076,0.01272,0.3,8,17.7
0.08271,0.01471,0.3,8,17.7
0.08555,0.0157,0.3,8,17.7
0.08788,0.0188,0.3,8,17.7
0.09104,0.02064,0.3,8,17.7
0.09465,0.0222,0.3,8,17.7
0.09863,0.02343,0.3,8,17.7
0.1029,0.02428,0.3,8,17.7
0.10741,0.02446,0.3,8,17.7
0.11174,0.0244,0.3,8,17.7
0.11591,0.02374,0.3,8,17.7
0.11981,0.02316,0.3,8,17.7
0.12305,0.02225,0.3,8,17.7
0.12635,0.02178,0.3,8,17.7
0.12892,0.02147,0.3,8,17.7
0.13186,0.02172,0.3,8,17.7
0.13511,0.02197,0.3,8,17.7
0.13791,0.02293,0.3,8,17.7
0.14109,0.02453,0.3,8,17.7
0.14692,0.0251,0.3,8,17.7
0.15077,0.0268,0.3,8,17.7
0.15496,0.02866,0.3,8,17.7
0.15979,0.03055,0.3,8,17.7
0.16484,0.03248,0.3,8,17.7
0.17028,0.03567,0.3,8,17.7
0.17596,0.03878,0.3,8,17.7
0.18208,0.04118,0.3,8,17.7
0.18827,0.04419,0.3,8,17.7
0.19347,0.04569,0.3,8,17.7
0.2043,0.04999,0.3,8,17.7
0.20953,0.0513,0.3,8,17.7
0.21287,0.05427,0.3,8,17.7
0.22708,0.05512,0.3,8,17.7
0.24743,0.05606,0.3,8,17.7
0.24773,0.05436,0.3,8,17.7
0.25785,0.05439,0.3,8,17.7
0.26994,0.05425,0.3,8,17.7
0.27928,0.05166,0.3,8,17.7
0.28611,0.04908,0.3,8,17.7
0.28624,0.0462,0.3,8,17.7
0.30894,0.05524,0.3,8,17.7
0.30249,0.03192,0.3,8,17.7
0.31409,0.01714,0.3,8,17.7
0.06988,-0.00193,0.5,8,17.7
0.06662,-5.16E-05,0.5,8,17.7
0.06667,6.04E-05,0.5,8,17.7
0.06671,-6.94E-06,0.5,8,17.7
0.06663,-6.40E-05,0.5,8,17.7
0.06662,1.45E-04,0.5,8,17.7
0.06668,2.46E-05,0.5,8,17.7
0.06669,-4.77E-05,0.5,8,17.7
0.06665,-4.65E-05,0.5,8,17.7
0.06667,1.29E-04,0.5,8,17.7
0.06675,-3.77E-05,0.5,8,17.7
0.06865,-0.00445,0.5,8,17.7
0.07168,-0.00407,0.5,8,17.7
0.0734,-0.00219,0.5,8,17.7
0.07449,-2.80E-04,0.5,8,17.7
0.07503,0.00145,0.5,8,17.7
0.07565,0.00294,0.5,8,17.7
0.07628,0.00413,0.5,8,17.7
0.07703,0.00531,0.5,8,17.7
0.07798,0.00645,0.5,8,17.7
0.07904,0.0075,0.5,8,17.7
0.08016,0.00863,0.5,8,17.7
0.08162,0.00957,0.5,8,17.7
0.08332,0.01071,0.5,8,17.7
0.08526,0.01172,0.5,8,17.7
0.08736,0.01256,0.5,8,17.7
0.08966,0.01307,0.5,8,17.7
0.09225,0.0135,0.5,8,17.7
0.0946,0.01262,0.5,8,17.7
0.0966,0.01252,0.5,8,17.7
0.09847,0.01223,0.5,8,17.7
0.10028,0.01164,0.5,8,17.7
0.10181,0.01129,0.5,8,17.7
0.10342,0.011,0.5,8,17.7
0.10456,0.01062,0.5,8,17.7
0.10595,0.01074,0.5,8,17.7
0.10748,0.01091,0.5,8,17.7
0.10884,0.01106,0.5,8,17.7
0.11018,0.01142,0.5,8,17.7
0.1118,0.01197,0.5,8,17.7
0.11399,0.01253,0.5,8,17.7
0.11578,0.01303,0.5,8,17.7
0.11792,0.01397,0.5,8,17.7
0.11961,0.01506,0.5,8,17.7
0.12267,0.01529,0.5,8,17.7
0.12497,0.01701,0.5,8,17.7
0.12746,0.01866,0.5,8,17.7
0.13015,0.02058,0.5,8,17.7
0.13316,0.02289,0.5,8,17.7
0.13687,0.02599,0.5,8,17.7
0.14056,0.02857,0.5,8,17.7
0.14444,0.03229,0.5,8,17.7
0.14809,0.03657,0.5,8,17.7
0.15472,0.04086,0.5,8,17.7
0.16211,0.04573,0.5,8,17.7
0.17022,0.0501,0.5,8,17.7
0.1797,0.05422,0.5,8,17.7
0.18875,0.0579,0.5,8,17.7
0.20032,0.0597,0.5,8,17.7
0.21023,0.06066,0.5,8,17.7
0.21794,0.06168,0.5,8,17.7
0.2322,0.06178,0.5,8,17.7
0.24174,0.06022,0.5,8,17.7
0.25382,0.05911,0.5,8,17.7
0.26283,0.0543,0.5,8,17.7
0.27077,0.05098,0.5,8,17.7
0.27802,0.04731,0.5,8,17.7
0.28938,0.0447,0.5,8,17.7
0.29715,0.03818,0.5,8,17.7
0.07629,-0.0011,0.7,8,17.7
0.07631,-0.00105,0.7,8,17.7
0.07626,-0.00109,0.7,8,17.7
0.07617,-0.00105,0.7,8,17.7
0.07602,-0.00105,0.7,8,17.7
0.07616,-9.80E-04,0.7,8,17.7
0.07591,-9.44E-04,0.7,8,17.7
0.07599,-0.00107,0.7,8,17.7
0.07598,-9.89E-04,0.7,8,17.7
0.07592,-0.00108,0.7,8,17.7
0.07577,-9.79E-04,0.7,8,17.7
0.07679,-0.00352,0.7,8,17.7
0.07885,-0.00283,0.7,8,17.7
0.08019,-0.00107,0.7,8,17.7
0.08112,8.66E-04,0.7,8,17.7
0.0817,0.00249,0.7,8,17.7
0.08234,0.00406,0.7,8,17.7
0.083,0.00535,0.7,8,17.7
0.08377,0.0066,0.7,8,17.7
0.0847,0.00783,0.7,8,17.7
0.08565,0.00915,0.7,8,17.7
0.08678,0.01049,0.7,8,17.7
0.08811,0.01179,0.7,8,17.7
0.08963,0.01345,0.7,8,17.7
0.09133,0.01508,0.7,8,17.7
0.09334,0.01685,0.7,8,17.7
0.09574,0.01879,0.7,8,17.7
0.09837,0.02091,0.7,8,17.7
0.10216,0.02262,0.7,8,17.7
0.10615,0.02452,0.7,8,17.7
0.11053,0.02608,0.7,8,17.7
0.11534,0.02681,0.7,8,17.7
0.12037,0.02698,0.7,8,17.7
0.12508,0.02641,0.7,8,17.7
0.12985,0.02525,0.7,8,17.7
0.13353,0.02361,0.7,8,17.7
0.13697,0.02241,0.7,8,17.7
0.14004,0.02106,0.7,8,17.7
0.14245,0.02055,0.7,8,17.7
0.14587,0.01989,0.7,8,17.7
0.14731,0.01959,0.7,8,17.7
0.15037,0.01944,0.7,8,17.7
0.15342,0.01985,0.7,8,17.7
0.15505,0.0206,0.7,8,17.7
0.15964,0.02139,0.7,8,17.7
0.16395,0.02174,0.7,8,17.7
0.1679,0.02517,0.7,8,17.7
0.17167,0.02651,0.7,8,17.7
0.18508,0.03139,0.7,8,17.7
0.18017,0.03338,0.7,8,17.7
0.18531,0.03185,0.7,8,17.7
0.20213,0.0324,0.7,8,17.7
0.21089,0.03511,0.7,8,17.7
0.2135,0.04138,0.7,8,17.7
0.21756,0.04494,0.7,8,17.7
0.23317,0.05079,0.7,8,17.7
0.24363,0.04937,0.7,8,17.7
0.26087,0.02756,0.7,8,17.7
0.28592,0.04069,0.7,8,17.7
0.28996,0.06195,0.7,8,17.7
0.29285,0.05156,0.7,8,17.7
0.27942,0.04788,0.7,8,17.7
0.32221,0.04548,0.7,8,17.7
0.34709,0.04329,0.7,8,17.7
0.34134,0.02609,0.7,8,17.7
0.36526,0.02532,0.7,8,17.7
